Repository: TatsuyaOi/my-library

# My Library Inbox更新セット

2026-09-05に `TatsuyaOi/my-library` の実ファイルを確認して作成した更新です。
**GitHubへの書込みは403で拒否され、リモートのブランチ・コミット・PRは作成されていません。**
このセットをローカルまたは書込み可能なCodex環境で適用します。

## 導入

1. ZIPを展開し、`my-library-inbox-update` フォルダを既存my-libraryの直下に置きます。
2. my-libraryを開いたCodexに、同梱の `Codexへの導入指示.md` を渡します。
3. 生成されたPRを確認し、PagesのSourceをGitHub Actionsにしてから自分でマージします。

一括上書きより `apply_update.py` を優先します。既存ファイルが確認時点から変更されていたら停止します。
停止時は無理に進めず、Codexに差分を確認して必要箇所だけ統合させます。

```sh
python my-library-inbox-update/apply_update.py --repo .

# 専用ブランチを用意した後だけ実行
python my-library-inbox-update/apply_update.py --repo . --apply
```

1行目は確認のみ。2行目は書込みです。main/master上の適用は拒否します。
このスクリプト自身はコミット・push・Pages設定変更をしません。
パッケージフォルダは公開資料に含めず、git addしないでください。

既存カテゴリ設定、既存資料のHTML・画像、最新のlibrary-all.jsonは同梱物で上書きしません。
変更対象と確認時のGit blob SHAはmanifest.jsonに記録しています。
実際の全資料を使ったビルド、GitHub Actions実行、Pages公開は適用先のCodex/PRで確認してください。

安全上、Inboxの新規原本は既定でGit追跡対象外です。
ローカルCodexで使うか、Cloudには公開可能な原本だけを明示的に渡してください。

File: 71_勉強/02_セラミックス材料工学/セラミックス材料工学_全54章_11B学習版.html (part 1 of 2)
セラミックス材料工学｜全54章・11B学習版

先頭目次逆引き用語全54章

CERAMICS · MATERIALS ENGINEERING
セラミックス
材料工学
原子の結合から、粉体・焼結・薄膜・不良解析へ。
「なぜその物性になるか」を工程とつないで学ぶ。
中級者向け6巻・54章解答付き108問単一HTML
01組成元素・添加剤
02工程成形・熱・雰囲気
03構造相・欠陥・気孔
04物性機械・熱・電気・光
05性能使用条件での合否

材料・化学の基礎を持ち、セラミックスを実務へ広げたい人のための教材です。全54章の主題を収録し、細かな節は関連する説明へ統合しました。各章は問い → 理論 → 実務 → 注意 → 数式・図表 → 確認問題 → 要点の流れで読めます。
設計書の機械的な16項目構成と各章16問は、読み進めやすさを優先して調整。各章2問の記述式演習に絞っています。個別材料の相境界、製造レシピ、規格の詳細は対象条件ごとに原資料で確認してください。数値例・計算グラフは説明用で、実測データではありません。

順番に学ぶ：第1章から。1章ずつ読み、解答を開く前に自分の言葉で説明します。
薄膜経験から広げる：28 光学 → 32 薄膜 → 6 欠陥 → 7 欠陥化学 → 11 粉体 → 17 焼結。
不良を調べる：37 不良 → 38 破面 → 53 ケース → 54 問題解決。関連章へ戻って機構を補います。

目次を開く・章を検索する用語・材料名・章題で探す全54章。検索は本文を含めて探し、目次の候補を絞ります。

第1巻｜基礎・結晶・熱力学・欠陥・拡散

01 セラミックスとは何か

02 原子構造と電子配置

03 化学結合とセラミックス物性

04 結晶構造の基礎

05 代表的な結晶構造

06 固体中の欠陥

07 欠陥化学と酸素分圧

08 材料熱力学

09 相平衡と状態図

10 拡散

第2巻｜粉体・分散・成形・焼結・微構造

11 セラミックス粉体

12 粉体評価技術

13 界面化学と粉体分散

14 スラリー設計とレオロジー

15 セラミックス成形

16 乾燥と脱脂

17 焼結の基礎

18 焼結機構と高度焼結

19 粒成長と粒界

20 微構造設計

第3巻｜機械・熱・電気・光学・磁気

21 弾性と機械特性

22 脆性破壊と破壊力学

23 強度の統計と信頼性

24 摩擦・摩耗・トライボロジー

25 熱特性

26 電気・誘電特性

27 圧電・強誘電セラミックス

28 光学特性

29 磁気特性

第4巻｜表面・界面・薄膜・分析

30 セラミックス表面科学

31 界面と接合

32 セラミックス薄膜

33 X線回折 XRD

34 電子顕微鏡 SEM・TEM

35 表面・化学状態分析

36 熱・物性評価

第5巻｜不良・量産・設計・データ解析

37 典型的なセラミックス不良

38 破面解析と故障解析

39 耐久性・信頼性

40 セラミックス加工

41 量産プロセスと工程設計

42 品質管理

43 材料設計の基本思想

44 実験計画法 DOE

45 データ解析と材料インフォマティクス

46 シミュレーション・計算材料科学

第6巻｜代表材料と統合ケース

47 Al2O3：強度と絶縁性を設計する

48 ZrO2：変態強化とイオン伝導

49 Si3N4・SiC：共有結合性と難焼結性

50 BaTiO3・PZT：電子機能を組織からつくる

51 SiO2・TiO2・Nb2O5：光学酸化物を比較する

52 材料開発の統合ケーススタディ

53 不良解析の統合ケーススタディ

54 セラミックス技術者の問題解決フレーム

VOLUME 01
第1巻｜基礎・結晶・熱力学・欠陥・拡散

第1章　セラミックスとは何か
この章の問い：「硬い」「絶縁する」だけでは、なぜ材料を選べないのか。

材料群として捉える

セラミックスは、主に無機・非金属の固体材料を扱う材料群である。陶磁器だけでなく、酸化物、窒化物、炭化物、ガラス、電子部品用焼結体、無機薄膜まで含む広い考え方を使う。本書では結晶性の焼結体を中心に、非晶質膜やコーティングとの違いも扱う。「焼いたもの」という製法だけでは、スパッタSiO2膜を説明できない。

伝統的セラミックスは天然原料や焼成反応を利用することが多い。ファインセラミックスは組成、粉体、形状、微構造を精密に制御して特性を得る。構造用は荷重や摩耗への耐性、機能性は電気・熱・光・磁気などの応答を主目的にするが、一つの部品に両方の要求がある。

金属・高分子との違い

多くのセラミックスではイオン性と共有結合性が組み合わさり、室温で転位が動きにくい。弾性的には硬くても、亀裂先端の応力を塑性変形で逃がしにくい。このため硬度と破壊靭性は別の指標である。一方、金属は自由電子と転位運動、高分子は分子鎖の運動と絡み合いが物性を強く左右する。

ただし「セラミックス＝絶縁体・耐熱材」と一般化しない。ITOは導電性酸化物であり、SiCは半導体にもなり、ガラスは組成によって軟化温度も大きく変わる。耐薬品性や生体適合性も、組成だけでなく溶出、表面状態、使用環境ごとに評価する。

実務への接続

Al2O3は絶縁部材、AlNは放熱基板、YSZは酸素イオン伝導、BaTiO3は誘電体、SiO2・Nb2O5は光学膜というように、機能の理由をたどる。同じ組成でも粉体、多孔体、緻密体、薄膜では欠陥の大きさや拘束条件が違う。材料選定表には材料名だけでなく、形態、相、気孔率、温度、測定条件を記載する。

よくある誤解・注意酸化物だから電気を通さない、と判断しない。組成・欠陥・温度がキャリアを変える。

代表材料を機能の理由から選ぶ
代表材料を機能の理由から選ぶ材料	主な着眼点	
Al2O3／MgO	絶縁・耐熱用途。気孔、純度、吸湿・反応性は材料ごとに確認。	
ZrO2／YSZ	相安定性、変態強化、酸素空孔とイオン伝導。	
Si3N4／SiC	強い共有結合、難焼結性、粒形と高温性能。	
AlN	放熱。酸素不純物、気孔、粒界相が重要。	
BaTiO3／PZT	分極・ドメイン。電場・温度・時間で応答が変わる。	
SiO2／TiO2／Nb2O5	光学定数、相、酸素状態、応力、界面。	

理解確認｜解答を見る前に考える

問1-1：焼結Al2O3の曲げ強度を、そのままAl2O3薄膜に使えるか。
解答・理由を読む使えない。薄膜では基板の拘束、膜厚、残留応力、界面が支配的になり、試験の応力状態も異なる。バルク値は出発点であって保証値ではない。
この章の説明に戻る

問1-2：高硬度材なのに衝撃で欠けるのは矛盾か。
解答・理由を読む矛盾しない。押込みへの抵抗と、亀裂が進むことへの抵抗は異なる。欠陥と衝撃時の引張応力も確認する。
この章の説明に戻る

この章の要点
材料名よりも「形態と使用条件」を指定する。
硬度・強度・靭性を分ける。
組成だけでなく工程と微構造を読む。

この章を読了として記録
目次へ
第2章 →

第2章　原子構造と電子配置
この章の問い：元素の違いが、色・結合・伝導へつながる道筋を説明する。

電子が結合に参加する

原子核は陽子と中性子からなり、電子は量子力学的な軌道を占有する。軌道は電子が古典的な円軌道を回る道ではなく、存在確率を記述する状態である。s、p、dは軌道の種類で、それぞれの殻に収容できる電子数や空間分布が異なる。

価電子とは主として結合や反応に関わる電子である。原子が集まると原子軌道が相互作用し、固体では多数の準位が密集してバンドをつくる。占有状態と空いた状態の間隔、電子の移動しやすさが、吸収や電気伝導に関係する。

酸化数は電荷の帳簿

酸化数は、結合電子を一定の規則で割り振った形式的な数である。TiO2をTi4+とO2−で表して電荷を数えることは有用だが、実際の電子密度が完全に整数電荷へ分離したことを意味しない。電気陰性度は電子を引き寄せる傾向であり、差が大きいほどイオン性を考えやすいが、結合を二者択一に分類する基準ではない。

Ti4+は形式上d0、Ti3+はd1となる。還元によって電子状態が変わると、局在準位、吸収、伝導が変わりうる。NbもNb5+と低原子価状態を区別する。Feのようなd電子を持つ元素では結晶場、スピン、交換相互作用が色や磁気にも関わる。

評価で確かめる

酸素を減らした膜が着色した場合、酸素組成だけでなく、金属の化学状態、光学吸収、抵抗率を対応づける。XPSは表面近傍の化学状態を調べられるが、帯電補正や表面汚染の影響がある。色から特定の酸化数を一意に決めることはできない。

よくある誤解・注意酸化数と実効電荷を同一視しない。色の変化には欠陥だけでなく厚み・干渉・散乱も関わる。

理解確認｜解答を見る前に考える

問2-1：TiO2のTiが形式上+4である根拠は。
解答・理由を読む酸素を−2と置き、組成式全体の電荷を0にするとTiは+4になる。これは酸化数の帳簿であり、実際の電荷密度そのものではない。
この章の説明に戻る

問2-2：膜が青く見えたらTi3+が増えたと結論できるか。
解答・理由を読むできない。干渉色や散乱でも見かけの色は変わる。厚みと反射・透過スペクトルを確認し、化学状態分析を組み合わせる。
この章の説明に戻る

この章の要点
価電子が結合をつくる。
酸化数は形式的な電荷収支である。
電子状態の変化を複数の評価で確かめる。

この章を読了として記録
← 第1章
目次へ
第3章 →

第3章　化学結合とセラミックス物性
この章の問い：原子間の結合から「硬いのに割れる」を説明する。

結合の二つの見方

イオン結合は異符号電荷間の静電相互作用を中心とした描像、共有結合は原子間で電子状態を共有する描像である。Si−O結合は共有結合性とイオン性の両方を持つ。SiCやSi3N4では方向性の強い共有結合が重要となり、室温での変形や高温での物質移動を難しくする。

原子間ポテンシャルは、原子間距離に対するエネルギーである。遠すぎれば結合の利得を失い、近すぎれば電子雲の重なりによる強い反発を受ける。最小値付近の曲率が大きいほど、わずかな伸びに大きい力が必要となり、弾性率が高くなる。

弾性・熱膨張・破壊を分ける

小さな変形ではポテンシャルを二次式に近似でき、Hooke則につながる。温度上昇で振動振幅が増えたとき、ポテンシャルの非対称性により平均原子間距離が変わることが熱膨張の一つの起源である。結合エネルギーの深さと曲率は関係するが同一量ではなく、融点や硬度を一つの値だけから決められない。

転位が動くには結合を組み替える必要がある。イオン結晶では電荷配置、共有結合性結晶では方向性が障壁となる。ただし高温、特定の結晶方向、微小スケールでは塑性変形も生じる。「塑性変形が絶対にない」わけではない。

配位と分極

配位数は隣接する原子・イオンの数であり、構造と結合の理解に使う。半径比則は硬球モデルによる目安で、共有結合性や圧力、実際の多形を無視して構造を決める道具にはできない。光学周波数の屈折率は主に電子分極の応答を反映し、低周波誘電率に寄与するイオン・ドメインの応答とは区別する。

よくある誤解・注意高い静的誘電率をそのまま平方根にして可視光の屈折率にしない。周波数が違う。

平衡位置の近くでは、結合はばねのように振る舞う

U：一つの結合のエネルギー[J]、r・r0：距離・平衡距離[m]、kb：局所的なばね定数[N/m]。平衡位置で一次微分が0になるため、二次項が最初に残る。
成立条件・導出：小さい変位でのTaylor展開。巨視的E[Pa]へは原子配列と密度による換算が必要。
計算・判断例：kbが2倍なら、同じ微小変位に必要な復元力も2倍。破壊靭性が2倍という意味ではない。
数式のLaTeXソースU(r)\simeq U(r_0)+\frac{1}{2}k_b(r-r_0)^2

理解確認｜解答を見る前に考える

問3-1：結合が強ければ必ず破壊靭性も高いか。
解答・理由を読む必ずではない。結合が強くても亀裂先端のエネルギー散逸が小さければ脆い。亀裂偏向や変態などの機構も靭性を左右する。
この章の説明に戻る

問3-2：同じ材料で高温ほど変形しやすい理由は。
解答・理由を読む熱活性化により転位運動や拡散などの障壁を越えやすくなるため。温度・応力・時間で支配機構が変わる。
この章の説明に戻る

この章の要点
弾性率は結合の伸びにくさに関係する。
脆性は亀裂先端で塑性緩和しにくいことと結びつく。
分極は周波数で寄与が変わる。

この章を読了として記録
← 第2章
目次へ
第4章 →

第4章　結晶構造の基礎
この章の問い：原子の周期性、結晶面、配向を測定結果へ結びつける。

周期性と局所秩序

結晶は原子配置に長距離の周期性を持つ。アモルファスはその周期性を持たないが、近接原子の距離や配位には短距離秩序がある。単結晶は基本的に一つの方位、多結晶は異なる方位の結晶粒の集合である。非晶質SiO2にもSiO4四面体の局所構造は存在する。

結晶構造は格子と基底の組合せで表す。格子は並進対称性を表す点の配列、基底は各格子点に付随する原子の配置である。単位格子の辺長と角度を格子定数と呼ぶ。単位格子内の原子数を数える際は、頂点・面・内部の共有を考慮する。

面と方向を区別する

ミラー指数(hkl)は結晶面の軸切片の逆数から整数比で表す。軸に平行なら切片は無限大なので指数は0となる。[uvw]は結晶方向で、面の指数とは別物である。立方晶では[100]が(100)に垂直だが、一般の結晶系へ無条件に拡張しない。

異方性とは方向によって物性が違うことである。多結晶で方位が十分ランダムなら平均化されるが、配向があれば異方性が残る。配向とは結晶粒の方位分布に偏りがある状態であり、成形のせん断や成膜条件でも生じる。

XRDを読む準備

XRDのピーク位置は主に面間隔、相対強度は原子配列だけでなく配向や測定幾何に依存する。あるピークが強くなっただけで、その相の量が増えたとはいえない。薄膜では基板の寄与、入射条件、膜厚も確認する。

よくある誤解・注意非晶質と「原子が無秩序に何でも並ぶ状態」は同じではない。面指数と方向指数も分ける。

結晶と非晶質の模式図：点は原子の位置の概念。非晶質にも近接配位の規則性がある。特定材料の結晶構造図ではない。

理解確認｜解答を見る前に考える

問4-1：(100)面がx軸をa、他軸を無限大で切るとき、指数はどう得るか。
解答・理由を読む単位格子長で規格化した切片が1、∞、∞なので、その逆数は1、0、0となる。
この章の説明に戻る

問4-2：粉末標準とXRD強度比が違う薄膜は別相か。
解答・理由を読む別相とは限らない。優先配向、吸収、基板、装置幾何を先に確認し、複数ピークの位置も照合する。
この章の説明に戻る

この章の要点
格子＋基底が結晶構造を表す。
非晶質にも局所秩序がある。
配向は物性と回折強度に影響する。

この章を読了として記録
← 第3章
目次へ
第5章 →

第5章　代表的な結晶構造
この章の問い：同じ組成の多形と、同じ構造型の異なる材料を区別する。

構造を配位多面体で読む

NaCl型では双方が6配位、CsCl型では8配位となる。蛍石型では陽イオンが8配位、陰イオンが4配位で、立方晶ZrO2系の理解に役立つ。Al2O3のコランダム構造では酸素のほぼ最密な配列の八面体位置の一部をAlが占有する。

ルチル型TiO2はTiO6八面体のつながりで考えられる。アナターゼもTiO6を基本単位とするが、その連結が違う。構成元素や局所配位が似ていても、長距離のつながりが電子構造、密度、異方性を変える。

多形と安定化

多形は同じ組成で異なる結晶構造を取ることである。ZrO2は温度・圧力・添加成分に応じて単斜晶、正方晶、立方晶などを取る。冷却時の変態に伴う体積変化は割れの原因にもなり、適切な準安定性を使えば変態強化にもなる。SiO2も石英、トリディマイト、クリストバライト等を持ち、ガラスとは区別する。

ペロブスカイトは代表的にABO3で、Bサイトの酸素八面体とAサイト周囲の空間から構造を捉える。BaTiO3ではイオン変位と対称性が強誘電性に関わる。スピネルAB2O4は四面体・八面体サイトへの陽イオン分配が磁性を左右する。SiCのポリタイプは積層順序の違いで、電子特性にも差が出る。

工程管理への接続

材料仕様には単なる化学式だけでなく、相組成、安定化剤量、熱履歴を入れる。XRDで相を、Ramanで局所的な多形を、SEMで粒径を確認する。平均組成が規格内でも、添加剤偏析により場所ごとの相安定性が変わる。

よくある誤解・注意化学式が同じなら物性も同じ、という扱いは多形を見落とす。

構造を見分けるための対応表
構造を見分けるための対応表構造型	代表的な読み方	
NaCl型／CsCl型	それぞれ6配位／8配位を基本に考える。	
コランダム	Al2O3。酸素配列の八面体サイトの一部をAlが占有。	
ルチル／アナターゼ	TiO6八面体の異なる連結。どちらもTiO2。	
蛍石	陽イオン8配位、陰イオン4配位。YSZの基礎。	
ペロブスカイト	ABO3。Bの酸素八面体、変位と対称性に注目。	
スピネル	AB2O4。四面体・八面体へのカチオン分配。	
石英／SiCポリタイプ	SiO4のネットワーク／原子層の積層順序に着目。	

理解確認｜解答を見る前に考える

問5-1：ルチルとアナターゼはTiの価数が違うため別物なのか。
解答・理由を読む通常の化学量論組成ではどちらもTiは形式上+4であり、主な違いは結晶構造である。欠陥量の違いは別に評価する。
この章の説明に戻る

問5-2：YSZでY量だけ測れば品質を判断できるか。
解答・理由を読む不十分。分布、相組成、粒径、気孔、使用環境も必要である。平均Y量が同じでも偏析で相安定性が変わる。
この章の説明に戻る

この章の要点
配位多面体のつながりが構造をつくる。
多形は同組成でも異なる物性を持つ。
組成と相と熱履歴を一緒に記録する。

この章を読了として記録
← 第4章
目次へ
第6章 →

第6章　固体中の欠陥
この章の問い：欠陥が性能を損ねる場合と、機能を生む場合を説明する。

完全結晶との差

点欠陥には本来のサイトが空く空孔、余分な位置に入る格子間原子、別元素が入る置換原子がある。Schottky欠陥は組成と電気的中性を保つ空孔の組合せ、Frenkel欠陥は同種イオンの空孔と格子間イオンの組合せである。点欠陥はマイクロメートルの気孔とは尺度も意味も違う。

欠陥形成にはエネルギーが必要だが、多くの位置へ欠陥を配置できることによる配置エントロピーの利得がある。この競争のため、熱平衡でも欠陥濃度は一般にゼロにならない。単純な独立欠陥モデルでは濃度は形成自由エネルギーに対して指数関数的に変わる。ただし電荷中性条件と欠陥反応が濃度を拘束する。

電荷をどう補うか

酸化物からO2−が抜けたサイトは、完全格子を基準にすると相対的に正の電荷を持つ。実際の材料は電子、別の欠陥、ドーパント等で電荷を補償する。酸素空孔だけを増やして他の状態を一切変えない、という描像は成立しない。

空孔はイオンが移動する行き先となるが、空孔濃度が高いほど必ず伝導率が高いわけではない。欠陥会合や秩序化は移動度を下げうる。光学的には欠陥準位や局所構造の変化が吸収・屈折率に影響するが、変化の向きは材料と波長次第である。

観察の限界

SEMで見える穴を酸素空孔と呼ばない。XPSのO/金属比は表面吸着や感度係数の影響を受け、単独ではバルク空孔濃度の絶対定量にならない。電気伝導、熱重量、分光、回折など、仮説に対応する測定を組み合わせる。

よくある誤解・注意点欠陥・転位・粒界・気孔・クラックはすべて「欠陥」と呼ばれるが、同じ対策で消せない。

点欠陥と気孔を混同しない：破線は原子が欠けた位置。実際の電荷補償は第7章で扱う。二次元の模式図で、特定結晶の配位は示していない。

理解確認｜解答を見る前に考える

問6-1：酸素空孔をSEMで直接数えられるか。
解答・理由を読む通常のSEMの気孔観察では数えられない。原子スケールの点欠陥であり、目的に応じた分光・電気・原子分解能の分析が必要となる。
この章の説明に戻る

問6-2：空孔が2倍ならイオン伝導率も2倍か。
解答・理由を読む移動度と有効キャリア率が一定の近似なら比例するが、会合・粒界障壁・秩序化が変化すれば比例しない。
この章の説明に戻る

この章の要点
欠陥には尺度と種類がある。
電荷補償を必ず考える。
欠陥量と移動度を分ける。

この章を読了として記録
← 第5章
目次へ
第7章 →

第7章　欠陥化学と酸素分圧
この章の問い：Kröger–Vink表記で、サイト・物質・相対電荷を読み分ける。

表記の読み方

Kröger–Vink表記では、主記号が存在する種、下付きが占有サイト、上付きが完全格子から見た相対電荷を表す。xは0、点は+1、プライムは−1である。酸素サイトの酸素はO_O^x、酸素空孔はV_Oの二重点、電子はeのプライムで表す。相対電荷とイオンの酸化数を混同しない。

酸素放出は、酸素サイトの酸素が酸素ガスになり、空孔と電子を残す反応として書ける。反応式は原子数と相対電荷が釣り合う必要がある。低酸素分圧はこの反応を右へ動かしやすいが、温度、表面交換速度、拡散距離によって平衡に届く時間が違う。

YSZの電荷補償

Zr4+サイトをY3+で置換すると相対電荷は−1になる。Yが2個置換すれば、相対+2の酸素空孔1個で補償できる。これは酸素空孔による補償を仮定した理想的な収支であり、添加量の表示がmol% Y2O3かカチオン比かを区別して計算する。

ドナー・アクセプターは基準サイトに対する相対価数で分類する。同じ元素でも占有サイトが異なると意味が変わる。Brouwer図は、対数酸素分圧に対する主要欠陥濃度を、支配的な電荷中性条件ごとに近似した図である。支配種が切り替わると傾きも変わる。

単純な指数則を導く

希薄理想近似、一定温度、酸素空孔と電子が主な補償種なら、質量作用則は空孔濃度×電子濃度の二乗×酸素分圧の平方根を一定にする。電子濃度が空孔濃度の2倍なので、空孔濃度は酸素分圧の−1/6乗に比例する。添加剤で空孔量が固定される領域には、この傾きを流用できない。

よくある誤解・注意スパッタの酸素流量は、そのまま基板位置の平衡酸素分圧ではない。プラズマ反応と履歴を考える。

酸素放出と電荷補償

左は正常酸素サイト、右は酸素ガス、相対+2の空孔、相対−1の電子2個。原子数と電荷が保存される。
成立条件・導出：酸素空孔と電子による還元の基本反応。サイト活量を近似し、他の欠陥や電子局在を別に考慮する。
計算・判断例：右辺の相対電荷は+2−2=0。酸素空孔を無電荷の穴として扱わない。
数式のLaTeXソース\mathrm{O}_{\mathrm{O}}^{\times}\rightleftharpoons\frac{1}{2}\mathrm{O}_2+\mathrm{V}_{\mathrm{O}}^{\bullet\bullet}+2e^{\prime}
−1/6乗が生まれる条件

K：平衡定数[無次元]、角括弧とne：規格化した活量または希薄なサイト分率[無次元]、p/p°：酸素分圧／標準圧力。
成立条件・導出：一定温度・理想希薄近似。ne=2[V]を代入するとK=4[V]³(p/p°)½。
計算・判断例：したがって[V]∝(p/p°)⁻¹⁄⁶。分圧を64倍にするとこのモデルでは空孔は1/2になる。
数式のLaTeXソースK=[V_{\mathrm{O}}^{\bullet\bullet}]n_e^2(p_{\mathrm{O}_2}/p^\circ)^{1/2}

理解確認｜解答を見る前に考える

問7-1：ZrサイトへY3+を2個入れたとき、酸素空孔はいくつ必要か。
解答・理由を読む酸素空孔だけで補償するモデルなら1個。各置換が相対−1、空孔が+2なので電荷が釣り合う。
この章の説明に戻る

問7-2：−1/6乗則をすべての酸化物膜に適用できない理由は。
解答・理由を読む支配欠陥、ドープ量、局在電子、非理想性、非平衡が違うため。まず成立させた反応式と電荷中性条件を点検する。
この章の説明に戻る

この章の要点
上付きは相対電荷である。
質量作用則と電荷中性を同時に解く。
分圧依存の傾きには支配欠陥の仮定がある。

この章を読了として記録
← 第6章
目次へ
第8章 →

第8章　材料熱力学
この章の問い：「起こりうる反応」と「工程内で起こる反応」を区別する。

安定状態を決める量

内部エネルギーUは系のエネルギー、エンタルピーHはUに圧力×体積を加えた量、エントロピーSは状態の広がりを表す熱力学量である。一定温度・圧力の閉じた系では、Gibbs自由エネルギーGが減少する方向が自発変化の方向で、平衡では適切な拘束の下で最小になる。

G=H−TSなので、高温ではエントロピーの寄与が大きくなる。ただしG、H、Sは相や組成に依存する関数であり、「温度を上げればすべての反応が起こる」とは言えない。反応自由エネルギーは生成物と反応物の化学ポテンシャルの化学量論和で決まる。

化学ポテンシャルと活量

化学ポテンシャルは、他の条件を固定してその成分を微量加えたときのGの変化である。濃度差だけでなく応力や相互作用も化学ポテンシャル差を生む。活量は非理想性を含む有効な濃度で、理想溶液の近似が成り立つ場合に組成と単純に結びつく。

酸素ガスの化学ポテンシャルは理想気体近似で酸素分圧の対数に依存する。Ellingham図は酸化反応の標準自由エネルギーと温度の関係を読む道具である。反応の酸素量の規格化をそろえ、実際の分圧や活量を含めて還元条件を考える。

非平衡を理解する

熱力学的に安定でも、核生成や拡散の障壁が大きければ工程時間内には生成しない。非晶質膜や準安定正方晶ZrO2を扱うには、自由エネルギーだけでなく速度論が必要である。炉の設定温度ではなく、試料温度、滞留時間、雰囲気履歴を保存する。

よくある誤解・注意ΔGが負でも、速く反応するとは限らない。活性化障壁と反応自由エネルギーは別の量である。

安定性と温度

G・H[J]：自由エネルギー・エンタルピー、T[K]：絶対温度、S[J/K]：エントロピー。モル量なら全量をmol基準にそろえる。
成立条件・導出：一定温度・圧力で、閉じた系が許される状態の中でGを最小化する。ΔGと速度定数は別。
計算・判断例：ΔH=40 kJ/mol、ΔS=50 J/(mol K)、T=1000 KならΔG=−10 kJ/mol。
数式のLaTeXソースG=H-TS
反応が平衡になる条件

ΔrG[J/mol]：反応自由エネルギー、R=8.314 J/(mol K)、T[K]、Qr：活量から作る反応商[無次元]。
成立条件・導出：化学ポテンシャルの化学量論和から得る。平衡ではΔrG=0でQr=K、よってΔrG°=−RT ln K。
計算・判断例：標準自由エネルギーだけで実際の反応方向を決めず、分圧と活量を反応商へ入れる。
数式のLaTeXソース\Delta_r G=\Delta_r G^\circ+RT\ln Q_r

理解確認｜解答を見る前に考える

問8-1：安定な結晶相が存在するのに膜が非晶質になる理由は。
解答・理由を読む成長中の原子移動や核生成が不足し、より安定な構造へ再配列できない場合がある。準安定状態は熱力学と矛盾しない。
この章の説明に戻る

問8-2：ΔH=40 kJ/mol、ΔS=50 J/(mol K)、T=1000 KならΔGは。
解答・理由を読む40−1000×0.050=−10 kJ/mol。HとSの温度依存を無視した説明用計算で、反応速度までは分からない。
この章の説明に戻る

この章の要点
Gは指定条件の安定性を判断する。
分圧・活量を含めて反応を考える。
速度論が工程内の到達状態を決める。

この章を読了として記録
← 第7章
目次へ
第9章 →

第9章　相平衡と状態図
この章の問い：全体組成・各相の組成・相分率を分けて読む。

相図に書かれていること

相は組成や構造が均質な領域である。成分は系を表すための独立した化学成分で、相の数とは異なる。Gibbsの相律は自由度F、成分数C、相数Pを結びつける。圧力を固定した通常の凝縮系の扱いではF=C−P+1となるが、独立変数や反応による拘束を先に定義する。

二元系状態図は一定圧力下で温度と組成を変えた平衡相を示す。全率固溶では広い組成で一つの固相、共晶では液相から二つの固相、包晶では液相と既存固相から別の固相が生じる。現実の冷却で包晶反応が完了するとは限らない。

レバー則は質量収支

二相域では同じ温度の水平線を引き、両端から各相の組成を読む。全体組成はその間にあり、相分率は反対側までの距離に比例する。重量組成なら重量分率、モル組成なら対応するモル基準を使い、体積分率へは密度による換算が必要となる。

例えばα相のB濃度が20 wt%、β相が80 wt%、全体が35 wt%なら、βの重量分率は(35−20)/(80−20)=0.25である。βが25%でも、そのβ自体のB濃度は80 wt%である。この二つを混同すると添加設計を誤る。

三元系と実材料

三元系は三角形の各頂点が一成分100%を表す。等温断面か液相面投影かで読む対象が違う。Al2O3−SiO2ではムライトや液相、ZrO2−Y2O3では安定化相、CaO−SiO2−Al2O3ではガラス相や液相形成が重要になる。正確な境界値は対象系の評価済み相図で確認する。

よくある誤解・注意相図は通常、平衡の地図である。焼結時間内の反応完了や急冷後の相を自動的に保証しない。

レバー則で量を検算する
全体100 g、Bが35 wt%とする。α相75 g中のBは15 g、β相25 g中のBは20 g。合計35 gとなり、全体組成と一致する。β相の量25 gと、β相内のB量20 gを分ければ、相分率と相組成を混同しにくい。

レバー則

fβ：β相の分率[無次元]、C0：全体組成、Cα・Cβ：両相組成。すべて同じ重量またはモル基準。
成立条件・導出：C0=fαCα+fβCβ、fα+fβ=1を連立して得る。二相平衡域で適用する。
計算・判断例：20、80、35 wt%をそれぞれCα、Cβ、C0に使うとfβ=0.25。体積分率ではない。
数式のLaTeXソースf_\beta=\frac{C_0-C_\alpha}{C_\beta-C_\alpha}

理解確認｜解答を見る前に考える

問9-1：上の例でα相の重量分率はいくつか。
解答・理由を読む1−0.25=0.75。確認すると0.75×20+0.25×80=35 wt%で全体組成に戻る。
この章の説明に戻る

問9-2：二相域で温度を上げると、相分率だけが変わるのか。
解答・理由を読む一般にはタイラインの端点も変わるため各相の組成も変わる。温度ごとに相境界を読み直す。
この章の説明に戻る

この章の要点
各相の組成はタイライン端点から読む。
相分率は物質収支から求める。
重量・モル・体積の基準をそろえる。

この章を読了として記録
← 第8章
目次へ
第10章 →

第10章　拡散
この章の問い：原子が移動する速さを、距離・温度・時間で見積もる。

ランダム運動から正味の流れへ

原子の熱運動はランダムでも、濃度差があれば平均として高濃度側から低濃度側へ正味の流束が生じる。空孔機構では原子が隣の空孔へ移り、格子間拡散では小さい原子が格子間を移る。イオン性固体では電荷中性や電場も移動を拘束し、多成分の連成が起こる。

Fick第一法則は流束と濃度勾配を結ぶ。負号は濃度が低下する向きへの流れを表す。質量保存と組み合わせ、D一定・一次元ならFick第二法則になる。濃度依存、反応、電場、応力が重要な系には、そのままの形を適用できない。

温度と経路

拡散係数Dは単位m²/sで、同じ機構の範囲ではArrhenius型の温度依存を示すことが多い。活性化エネルギーQが大きければ温度変化に敏感になる。格子、粒界、表面では原子環境と経路断面が違うため、拡散係数だけで全体の輸送量を比較しない。

特徴的な拡散距離は√(Dt)のオーダーである。係数は初期・境界条件と距離の定義による。厚みを2倍にすると同程度の均一化に約4倍の時間が必要という感覚は、脱脂や酸化のスケールアップにも役立つ。ただし反応律速ならこの比例から外れる。

実験で機構を見分ける

複数温度で濃度プロファイルや反応層厚みを測り、時間則と温度則の両方を確認する。粒径を変えて速度が大きく変わるなら粒界の寄与を疑えるが、相変化や表面状態も同時に変わっていないか確認する。焼結では原子が動いたことと、緻密化したことを区別する。

よくある誤解・注意表面拡散が速くても、それだけで粒子中心が近づくとは限らない。

Fick第一法則

J[mol/(m² s)]：物質流束、D[m²/s]：拡散係数、C[mol/m³]：濃度、x[m]：位置。
成立条件・導出：濃度勾配を駆動力に表せる近似。電場・応力・多成分の影響が強い系には追加項が必要。
計算・判断例：D=10⁻¹⁴、濃度勾配=10⁶ならJ=−10⁻⁸ mol/(m² s)。負はxの減少方向。
数式のLaTeXソースJ=-D\frac{\partial C}{\partial x}
保存則から時間変化へ

t[s]：時間。他の記号は第一法則と同じ。流入と流出の差が局所濃度の変化になる。
成立条件・導出：一次元、D一定、反応・生成項なし。解くには初期濃度と境界条件が必要。
計算・判断例：特徴距離L≈√(Dt)。D=10⁻¹⁶ m²/s、1時間でL≈0.6 µm。
数式のLaTeXソース\frac{\partial C}{\partial t}=D\frac{\partial^2 C}{\partial x^2}
Arrhenius型の温度依存

D・D0[m²/s]：拡散係数・前因子、Q[J/mol]：活性化エネルギー、R[J/(mol K)]、T[K]。
成立条件・導出：同じ機構・相・欠陥領域での近似。ln D対1/Tの傾きは−Q/R。
計算・判断例：Q=200 kJ/mol、1000→1100 KならDは約8.9倍。同じD0を仮定。
数式のLaTeXソースD=D_0\exp\left(-\frac{Q}{RT}\right)

理解確認｜解答を見る前に考える

問10-1：D=10⁻¹⁶ m²/s、t=3600 sの特徴距離は。
解答・理由を読む√(10⁻¹⁶×3600)=6×10⁻⁷ m=0.6 µm。拡散層の厳密な境界ではなく、距離のオーダーである。
この章の説明に戻る

問10-2：同じ温度で拡散距離を3倍にするには時間を何倍にするか。
解答・理由を読むDが一定で同じ境界条件なら9倍。距離が時間の平方根に比例するためである。
この章の説明に戻る

この章の要点
拡散は駆動力と移動度の組合せである。
時間の効果は距離の二乗に関わる。
拡散経路と物質の出発位置を区別する。

この章を読了として記録
← 第9章
目次へ
第11章 →

VOLUME 02
第2巻｜粉体・分散・成形・焼結・微構造

第11章　セラミックス粉体
この章の問い：粉体のどの特徴が、最終製品の欠陥として残るのか。

粒子の階層を区別する

一次粒子は構成単位となる粒子、二次粒子はそれが集まった粒子である。凝集体には容易にほぐれるものと、焼き付き等で強く結合したものがあり、同じ粒径でも分散に必要なエネルギーが異なる。顆粒は流動・成形のために意図的につくる集合体で、単に凝集不良と呼ぶべきではない。

D10・D50・D90は累積分布の10・50・90%径である。個数基準、体積基準、散乱強度基準をそろえなければ比較できない。微量の粗大粒子が強度を支配する場合、D50が同じでもD90や分布の裾が重要になる。

表面積・密度・流動

球形・非多孔・単分散の近似では、質量当たり表面積は粒径に反比例する。微粉化は焼結駆動力を高める一方、吸着水、分散剤需要、凝集力も増やす。ナノ粒子に替えて粘度が上がったとき、粒径だけの問題でなく有効体積と表面化学を考える。

真密度は固体部分、かさ密度は粒子間空隙を含む充填状態、タップ密度は一定の振動・打撃後の充填状態を表す。ただし測定法によって閉気孔やアクセスできない空隙の扱いが変わる。比重測定の名称だけで同じ密度と判断しない。

原料を工程へ結ぶ

固相反応法は混合・反応・粉砕の履歴、共沈法は沈殿条件と洗浄、ゾルゲルや水熱法は反応・熟成条件が粒子と不純物を変える。入荷検査では組成、相、比表面積、粒度、含水、流動を用途に合わせて選び、容器の上中下から代表試料を取る。

よくある誤解・注意「粒子が小さいほどよい」は不十分。分散、成形、脱脂、粗大欠陥まで含めて最適化する。

球形粉体の比表面積

Sm[m²/kg]：質量比表面積、ρ[kg/m³]：粒子密度、d[m]：直径。球の面積を質量で割って得る。
成立条件・導出：非多孔・球形・単分散。内部細孔があるBET値へ単純適用しない。
計算・判断例：ρ=4000 kg/m³、d=1 µmなら1500 m²/kg=1.5 m²/g。
数式のLaTeXソースS_m=\frac{6}{\rho d}

理解確認｜解答を見る前に考える

問11-1：D50が同じ2ロットで強度が違う理由を二つ挙げる。
解答・理由を読む粗大凝集の裾が違うこと、表面不純物や分散性が違うこと。いずれも成形時の不均一や焼結後の欠陥を変える。
この章の説明に戻る

問11-2：粒径を半分にすると球の比表面積は何倍か。
解答・理由を読む同じ密度・非多孔球なら2倍。必要な分散剤を粉体質量比例だけで決めると不足しうる。
この章の説明に戻る

この章の要点
一次粒子と凝集体を分ける。
分布の基準と裾を確認する。
微粉化は表面積に伴う管理項目を増やす。

この章を読了として記録
← 第10章
目次へ
第12章 →

第12章　粉体評価技術
この章の問い：異なる測定法の「粒径」が一致しない理由を説明する。

測るものが違う

レーザー回折は角度ごとの散乱から粒度分布を逆算する。光学モデル、屈折率、吸収、分散前処理が結果を変える。DLSはブラウン運動に由来する散乱光の揺らぎから拡散係数を求め、溶媒粘度などを使って流体力学径へ換算する。吸着層や凝集を含む径であり、SEMの投影径とは違う。

BETは気体吸着から比表面積を評価する。粒子の形状や細孔の表面も含むため、球形モデルで得た換算径を一次粒径の実測値として扱わない。SEMは形と凝集、TEMはより小さな粒子や内部構造を見るが、乾燥・載せ方による選別がある。

空隙と密度を測る

ガス置換は気体が入る領域を除いた体積を測るため、閉気孔の影響を考える。水銀ポロシメトリーは圧入圧力と侵入径を対応づけるが、主に細孔入口の径に敏感で、インクボトル形状や試料破壊の影響がある。「内部の球形気孔の直径を直接測る」とは限らない。

測定系を固定する

測定の再現性には採取、縮分、乾燥、濃度、超音波条件、分散剤、測定待ち時間が関わる。超音波を強くすると凝集が解ける一方、一次粒子が壊れる場合もある。処理時間に対する粒径の変化を測り、ほぐれた状態と破砕した状態を区別する。

同じ試料で「現状の凝集状態」と「十分に分散させた状態」を別に測ると、工程での挙動と原料の潜在特性を分けられる。測定法を変更したときは旧法との相関を取り直し、規格値をそのまま移さない。

よくある誤解・注意DLSの少量の粗大粒子は散乱強度を強く支配しうる。平均径だけを見ない。

粒径の比較で固定すべきもの
粒径の比較で固定すべきもの手法	分かること／主な限界	
レーザー回折	モデルに基づく粒度分布。屈折率、分散、分布基準が必要。	
DLS	流体力学径。凝集・吸着層・強度重みの影響。	
BET	吸着可能な比表面積。換算径は形状・非多孔の仮定。	
SEM／TEM	投影形状と局所構造。サンプリング・乾燥・視野選択の影響。	
水銀圧入	侵入に必要な圧力から細孔入口を推定。気孔内部径とは限らない。	

理解確認｜解答を見る前に考える

問12-1：SEMで50 nm、DLSで150 nmなら測定ミスか。
解答・理由を読む直ちにミスではない。凝集、吸着層、流体力学径、分布の重み付け、乾燥時の状態の違いを検討する。
この章の説明に戻る

問12-2：超音波時間を延ばすほど径が下がるとき、最長時間を採用してよいか。
解答・理由を読む粒子破砕が起きていないか確認が必要。画像観察や比表面積の変化も使い、前処理の目的を明確にする。
この章の説明に戻る

この章の要点
粒径は測定原理付きの量である。
前処理を工程条件として記録する。
BET径・SEM径・DLS径を区別する。

この章を読了として記録
← 第11章
目次へ
第13章 →

第13章　界面化学と粉体分散
この章の問い：凝集をほぐすことと、再凝集を防ぐことの違いを理解する。

なぜ集まるか

微粉体は大きな表面積を持ち、粒子同士が接近するとvan der Waals引力が働く。分散には機械的な解砕と、分離した粒子を保つ安定化の両方が必要である。ミル処理で一時的に細かくなっても、安定化が不足すれば再凝集する。

水中の酸化物表面では水酸基のプロトン化・脱プロトン化等で電荷が生じ、対イオンを含む電気二重層が形成される。ζ電位はすべり面付近の電位であり、表面電位そのものではない。等電点はζ電位が0となる条件で、分散が不安定になりやすいが、立体安定化があれば例外もある。

反発を設計する

DLVO理論は静電反発とvan der Waals引力の和で相互作用を捉える基本モデルである。塩濃度が増すと電気二重層が圧縮され、反発が届く距離が短くなりやすい。高分子分散剤は吸着鎖が重なった際の立体反発を利用する。溶媒が鎖をよく広げるか、吸着点が十分あるかが重要となる。

分散剤が不足すると被覆が足りず、多すぎると遊離高分子による枯渇凝集や他成分との相互作用が起きることがある。部分被覆では一本の高分子が複数粒子をつなぐ架橋凝集も起こりうる。最適量は粉体質量よりも表面積と吸着量に関係する。

検討方法

粉体・溶媒・温度を固定し、pH、イオン強度、分散剤量を段階的に変える。粘度、粒径、沈降後の再分散性、経時変化を一緒に調べる。水系のζ電位の経験則を、そのまま非水溶媒や高濃度スラリーへ持ち込まない。

よくある誤解・注意沈降しないことだけで良分散としない。凝集ネットワークが沈降を止めている場合がある。

理解確認｜解答を見る前に考える

問13-1：分散剤を増やすと粘度が一度下がり、再び上がった。何を疑うか。
解答・理由を読む最適被覆を越えた遊離成分、枯渇凝集、バインダーとの相互作用、溶媒粘度変化を疑う。粒径と上澄み成分も確認する。
この章の説明に戻る

問13-2：沈降物が柔らかく再分散できる系と、沈降しない高粘度系はどちらがよいか。
解答・理由を読む工程要求による。搬送・塗工時の粘度と保管後の再分散性を比較する。見た目の沈降の有無だけでは優劣は決まらない。
この章の説明に戻る

この章の要点
解砕と安定化は別工程である。
ζ電位はすべり面の電位である。
分散剤は多すぎても問題を起こしうる。

この章を読了として記録
← 第12章
目次へ
第14章 →

第14章　スラリー設計とレオロジー
この章の問い：塗工時の粘度と保管時の安定性を両立させる。

構成要素の役割

スラリーは粉体を液中に分散させた系で、分散剤は粒子間相互作用、バインダーは成形体の強度、可塑剤はバインダーの柔軟性を調整する。溶媒は溶解性だけでなく表面吸着、乾燥、濡れにも作用する。固形分は質量分率と体積分率を分け、レオロジーを考えるときは粒子の占有体積が重要になる。

ニュートン流体ではせん断応力がせん断速度に比例し、粘度は一定である。擬塑性はせん断で見かけ粘度が下がる性質、ダイラタンシーは上がる性質を指す。チキソトロピーはせん断履歴による時間依存であり、単なるせん断速度依存と同じではない。

流動と停止を両方測る

降伏応力を持つ系では、ある程度の応力を超えないと大きな流動が始まらない。沈降防止には役立つことがあるが、レベリングや微細充填を阻害しうる。高せん断で塗りやすくても、塗布後に構造が速く回復しすぎるとスジが残り、遅すぎると垂れや沈降が起こる。

測定は低せん断から高せん断への流動曲線、上下掃引、停止後の回復を組み合わせる。壁面滑り、気泡、温度、蒸発が見かけ粘度を変えるので、測定治具と前せん断・待機時間を固定する。

工程へ接続する

テープキャストやスロットダイでは、槽・配管・ダイ内部・塗布後でせん断状態が違う。回転粘度計の一点だけで塗工性を規格化すると問題を見逃す。混練順序、ミル負荷、発熱、脱泡時の揮発分損失も記録し、膜厚均一性と乾燥後密度まで追う。

よくある誤解・注意固形分を上げると乾燥負荷は減る一方、粘度や閉じ込め気泡が増える場合がある。

質量分率を体積分率へ

φ：粉体体積分率、w：粉体質量分率[ともに0〜1]、ρp・ρl：粉体・液体密度[同じ単位]。
成立条件・導出：粉体と液体の二成分、体積加成性を仮定。多成分は各成分の体積を加算する。
計算・判断例：w=0.60、ρp=4、ρl=1 g/cm³ならφ=0.273。
数式のLaTeXソース\phi=\frac{w/\rho_p}{w/\rho_p+(1-w)/\rho_l}
擬塑性を表す簡単なモデル

τ[Pa]：せん断応力、せん断速度γの上の点[s⁻¹]、Kr[Pa s^nr]：粘稠度係数、nr[無次元]：指数。
成立条件・導出：べき乗則。nr<1が擬塑性、nr>1が増粘。降伏応力や時間依存を直接は含まない。
計算・判断例：nr=0.5では速度を4倍にすると応力は2倍、見かけ粘度τ/速度は1/2。
数式のLaTeXソース\tau=K_r\dot\gamma^{n_r}

理解確認｜解答を見る前に考える

問14-1：粉体密度4、溶媒密度1 g/cm³、粉体60 wt%の体積分率は。
解答・理由を読む粉体体積は60/4=15、溶媒は40/1=40なので15/55=約27.3 vol%。体積加成性を仮定した計算である。
この章の説明に戻る

問14-2：同じ粘度値なのに塗工スジが違う理由は。
解答・理由を読む測定した一点以外の流動曲線、回復時間、表面張力、濡れ、粒子凝集が異なりうる。塗工に対応するせん断履歴で再評価する。
この章の説明に戻る

この章の要点
質量分率と体積分率を換算する。
せん断速度依存と時間依存を分ける。
工程ごとの流動と回復を測る。

この章を読了として記録
← 第13章
目次へ
第15章 →

第15章　セラミックス成形
この章の問い：形をつくると同時に、焼結収縮の分布をつくっていると理解する。

充填を均一にする

成形は粉体を所定形状にまとめる工程である。成形密度が高いほど必要な収縮量は小さくなりやすいが、密度の平均より空間分布が不良を決める場合がある。金型壁の摩擦がある一軸加圧では圧力が均等に伝わらず、場所によって密度差が生じる。

CIPは冷間等方圧加圧で、柔軟な型を介して圧力を加える。圧力方向の偏りを減らせるが、原料充填や袋の変形の影響まで消えるわけではない。押出では流れと壁面摩擦、射出では高固形分の有機バインダー系の流動と脱脂が重要になる。

湿式と積層

鋳込み・スリップキャストは型への吸液などで粒子を堆積させる。テープキャストは薄いシートをつくり、乾燥と積層で厚みや界面を管理する。ゲルキャストは液中のゲル化で形を固定する。3Dプリンティングは方式により積層方向の欠陥、硬化深さ、脱脂性が異なる。

ラミネーションは層状の割れや密着不良を意味する場合がある。顆粒間の結合不足、捕捉空気、除圧時の回復差、積層時の温度・圧力不足が原因になりうる。外観良好でも内部欠陥が焼結後に開くことがある。

比較試験を組む

圧力を変えるだけでなく、顆粒の強度、充填方法、加圧・保持・除圧速度をそろえる。密度分布、断面、X線CT、収縮分布で評価する。薄板では塗工方向と幅方向、厚物では表面と中心を分ける。良品と不良品の位置情報を失わない。

よくある誤解・注意圧力を上げるだけで改善しない。空気抜けや顆粒の潰れ方が変わり、割れが増える場合もある。

成形法の選び方
成形法の選び方方式	制御点／注意点	
一軸加圧／CIP	圧力と充填。摩擦・除圧・密度分布を確認。	
押出／射出	流動と形状保持。配向・バインダー量・脱脂が重要。	
鋳込み／スリップキャスト	型への脱液と堆積。型状態と厚み分布が効く。	
テープキャスト	濡れ・流動・乾燥。薄さ、積層、スジの管理。	
ゲルキャスト／3D造形	固化速度・積層・気泡・異方性と脱脂性を確認。	

理解確認｜解答を見る前に考える

問15-1：成形密度が同じでも反り量が違う理由は。
解答・理由を読む密度分布や粒子配向が異なると局所収縮が違うため。平均密度は空間情報を消してしまう。
この章の説明に戻る

問15-2：一軸成形品の中心と端で収縮が違うとき何を調べるか。
解答・理由を読む金型摩擦、充填偏り、加圧伝達、顆粒状態を調べる。焼結炉の位置を入れ替える対照で炉内差とも切り分ける。
この章の説明に戻る

この章の要点
成形は密度分布の設計である。
方式ごとの力・流れ・脱液を理解する。
除圧と積層も欠陥形成の工程である。

この章を読了として記録
← 第14章
目次へ
第16章 →

第16章　乾燥と脱脂
この章の問い：液体・有機物が抜ける速度と、内部から出られる速度の競争を理解する。

乾燥収縮と毛管圧

乾燥では液体が蒸発し、粒子間の液面が曲がることで毛管圧が生じる。濡れる細孔では細孔半径が小さいほど毛管圧が大きくなり、粒子骨格に収縮や応力を与える。表面だけが先に乾くと内部との収縮差が生じ、クラックや反りにつながる。

乾燥速度は温度だけでなく、湿度、風速、溶媒組成、厚み、片面・両面乾燥で変わる。多成分溶媒では蒸発により組成と溶解性が変わり、バインダーや分散剤の移動も起こる。表面に形成した硬い層が内部の輸送を妨げる場合がある。

脱脂はガス排出の設計

脱脂はバインダー等を分解・除去する工程である。分解によるガス発生が排出能力を超えると、内部圧力が上がって膨れや割れが生じる。TGは質量変化、DTA・DSCは熱的イベントを調べるが、少量試料の結果を厚い成形体へそのまま転用しない。

雰囲気は分解機構と残炭を変える。酸化しやすい材料では有機物を燃焼させる条件が母材を傷めることもある。分解温度域で昇温を緩めたり保持を設けたりするが、必要な時間は形状、透過性、炉内ガス流、装入量で変わる。

不良発生の時点を特定する

乾燥後、脱脂途中、脱脂後、焼結後の中断試料を観察する。脱脂由来の亀裂が焼結で拡大した場合、焼結温度を変えるだけでは根本対策にならない。重量収支、残炭、内部外観、排ガス傾向を対応づけ、炉設定と試料温度の差も確認する。

よくある誤解・注意「TGで質量が止まった＝実部品の中心まで完全脱脂」とは限らない。

毛管圧の大きさ

ΔP[Pa]：気体圧−液体圧、γ[N/m]：表面張力、θ：液側接触角、r[m]：円筒細孔半径。
成立条件・導出：円筒細孔に球面メニスカスができる近似。濡れる場合は液体側が低圧となる。
計算・判断例：γ=0.072 N/m、θ=0、r=0.1 µmならΔP=1.44 MPa。骨格にそのまま一様応力が掛かるという意味ではない。
数式のLaTeXソース\Delta P=\frac{2\gamma\cos\theta}{r}

理解確認｜解答を見る前に考える

問16-1：乾燥細孔半径が半分なら毛管圧はどうなるか。
解答・理由を読む表面張力と接触角が同じ円筒細孔近似なら大きさは2倍になる。細孔の実形状や骨格強度も割れに影響する。
この章の説明に戻る

問16-2：薄い試料で成功した脱脂を厚物へ移す際の懸念は。
解答・理由を読む中心までの輸送距離が増え、ガス排出と温度均一化が遅れる。試料量、形状、炉内流れを含めた再設計が必要。
この章の説明に戻る

この章の要点
毛管圧と乾燥差が応力を生む。
脱脂は発生ガスと排出能力の釣合いである。
中断試料で発生工程を特定する。

この章を読了として記録
← 第15章
目次へ
第17章 →

第17章　焼結の基礎
この章の問い：ネック形成・緻密化・粒成長を別々に説明する。

焼結を動かすもの

焼結は加熱等で粉体間に結合を形成し、微構造を変える過程である。全体を完全に溶かす必要はなく、固相だけでも進む。大きな表面積を持つ粉体は表面・界面自由エネルギーを減らす方向へ変化する。曲率差に由来する化学ポテンシャル差が物質移動を促す。

隣り合う粒子の間にネックができる初期、連結した気孔の形と体積が変わる中期、孤立気孔が残る後期という見方ができる。境界は明確な時刻で切れるものではなく、粒度や形状によって混在する。

緻密化と粗大化の競争

緻密化は気孔体積が減り、固体の相対密度が高くなることである。粒成長は結晶粒が大きくなることで、密度増加とは同義ではない。ネックが太くなって強度が上がっても、粒子中心が近づかない機構なら十分には収縮しない。

高温ほど拡散が速くなりやすいが、粒成長も加速し、気孔が粒内へ取り残されることがある。過度な温度・時間は異常粒成長、揮発、液相の偏りを引き起こす。したがって最適条件は最高温度ではなく、必要な密度と粒径を両立する熱履歴である。

収縮を定量化する

質量一定、固体の理論密度一定、等方収縮なら、長さの比は初期相対密度／最終相対密度の立方根になる。初期0.60から最終0.98なら線収縮は約15.1%。バインダー込みの生密度をそのまま使わず、脱脂後の無機物基準を合わせる。

実務では熱膨張計による収縮曲線と中断試料の密度・粒径を対応づける。収縮速度のピークは有用だが、それだけで特定の拡散機構を断定しない。

よくある誤解・注意ネックが大きいこと、緻密であること、粒が大きいことは別の観察量である。

相対密度から等方収縮へ

sL：線収縮率、ρr,i・ρr,f：初期・最終相対密度[すべて無次元]。体積と密度の積が一定となる収支から得る。
成立条件・導出：脱脂済み無機物の質量一定、理論密度一定、等方収縮。相変化や揮発、異方収縮があれば要修正。
計算・判断例：0.60→0.98なら約15.1%。初期10 mmなら最終約8.49 mm。
数式のLaTeXソースs_L=1-\left(\frac{\rho_{r,i}}{\rho_{r,f}}\right)^{1/3}
ネックの成長と中心の接近：線は粒子中心間距離の概念。形状や面積は定量モデルではない。ネックが太くなるだけでは、緻密化の証拠にならない。
試す：密度から線収縮を予測
予測してから操作：初期密度が高いほど必要な収縮は小さくなる。無機物の質量一定・等方収縮・理論密度一定。入力1〜100%、最終密度は初期以上。
初期相対密度 [%]最終相対密度 [%]
計算する
値を入力して「計算する」を押してください。
理解確認｜解答を見る前に考える

問17-1：焼結で強くなったのに寸法がほぼ変わらないことはあるか。
解答・理由を読むある。表面からの物質移動でネックが発達すれば、中心間距離の減少が小さくても粒子間の結合が強くなる。
この章の説明に戻る

問17-2：初期密度が場所で違うと、均一温度でも反る理由は。
解答・理由を読む最終密度へ到達するための局所収縮量が異なり、互いの変形を拘束するため。温度均一化だけでは解消しない。
この章の説明に戻る

この章の要点
表面・界面エネルギーが駆動力となる。
緻密化と粒成長を別に測る。
相対密度と収縮を収支で照合する。

この章を読了として記録
← 第16章
目次へ
第18章 →

第18章　焼結機構と高度焼結
この章の問い：原子の移動経路だけでなく、どこから来るかを見る。

緻密化する経路・しない経路

表面拡散や蒸発凝縮で粒子表面からネックへ物質が移ると、基本的な二粒子モデルではネックが成長しても中心間距離は縮まらない。粒界を供給源とする粒界拡散や格子拡散は、粒界から物質を除いて粒子を近づけ、緻密化に寄与しうる。

「体積拡散だから緻密化する」と経路名だけで決めない。供給源が自由表面か粒界かで幾何学的な結果が異なる。実材料では複数機構が連成する。表面拡散は緻密化機構と同時に働き、ネック形状や緻密化速度を変えることが原著の計算研究でも示されている［S1］。

液相・反応を利用する

液相焼結では濡れた液体による粒子再配列、溶解・再析出などが緻密化を助ける。少量の液相は有効だが、残った粒界相が高温強度や熱伝導を悪化させることがある。反応焼結では新相生成と体積変化、反応物供給を含めて設計する。

ホットプレスは加熱と一軸圧力、HIPは高温の等方的ガス圧を使う。開気孔が外部ガスとつながる場合は圧力差を得にくく、予備焼結や封缶が必要になる場合がある。SPSは加圧と通電加熱を利用するが、試料が絶縁体なら電流経路は主に型となりうる。名称だけからプラズマの存在を仮定しない。

新しい方法の見極め

フラッシュ焼結は電場印加下で急激な導電・加熱・緻密化が生じる現象を利用する。温度勾配、熱暴走、電極反応の管理が重要である。高度焼結でも試料温度の測定位置、温度校正、圧力履歴を記録し、通常焼結との比較で密度だけでなく粒界相と物性をそろえる。

よくある誤解・注意焼結助剤は「なくなる補助物」とは限らず、最終粒界の性質に残る。

焼結で「動く場所」を分ける
焼結で「動く場所」を分ける機構	基本モデルでの役割	
表面→ネック（表面拡散）	ネック成長・粗大化。単独では中心間距離の収縮を生まない。	
表面→気相→ネック	蒸発凝縮。基本的には非緻密化型。	
粒界→ネック（粒界／格子経路）	粒界を供給源とし、中心が近づく緻密化に寄与。	
自由表面→ネック（格子経路）	格子拡散でも供給源が表面なら、緻密化とは限らない。	
液相を伴う輸送	再配列・溶解再析出。濡れと残留粒界相が重要。	

理解確認｜解答を見る前に考える

問18-1：HIPで開気孔が残る試料を簡単に緻密化できない理由は。
解答・理由を読む加圧ガスが気孔内へ入り、気孔内外の圧力差が小さくなるため。封缶や開気孔を閉じる予備焼結を検討する。
この章の説明に戻る

問18-2：SPSで高密度になった原因を「プラズマ効果」としてよいか。
解答・理由を読む証拠なしにはいえない。温度履歴、加圧、通電経路、局所加熱を調べ、説明に必要な機構を切り分ける。
この章の説明に戻る

この章の要点
移動経路と供給源をセットで考える。
液相と圧力は緻密化を助ける。
速い焼結ほど実試料の温度確認が重要になる。

この章を読了として記録
← 第17章
目次へ
第19章 →

第19章　粒成長と粒界
この章の問い：粒界を減らす駆動力と、動きを止める因子を理解する。

粒界移動の意味

粒界は方位の異なる結晶粒の境界である。原子配列が完全な格子と異なり、エネルギー、拡散、偏析、電気的障壁を持つ。粒界の曲率差によって小さい粒が消え、大きい粒が成長すると、全体の粒界面積が減る。

正常粒成長では分布形状が大きく崩れず代表粒径が増える。異常粒成長では一部の粒だけが周囲より著しく大きくなる。粒界移動度の異方性、液相分布、ピン止めの不均一などが関わり、平均粒径だけでは検出しにくい。

動きを妨げるもの

第二相粒子は粒界移動を妨げるZener pinningを与える。同じ体積分率なら小さい粒子が有利な傾向があるが、粒子の粗大化や溶解で効果が失われる。溶質の粒界偏析も移動度を変え、粒界ガラス相は高温での滑りや物質輸送に影響する。

経験的な粒成長則では粒径のn乗の差を時間に比例させる。nは機構や微構造に依存するので、最初から2に固定して全領域へ当てはめない。異常粒成長や相変化があるデータを単一則で説明すると、活性化エネルギーも見かけ値になる。

物性への両面性

細粒化は大きな欠陥や亀裂経路を制御する一方、粒界面積を増やし、熱やイオンの輸送を妨げる場合がある。針状Si3N4のように伸長粒が亀裂架橋に有効な場合もある。最適粒径は用途ごとに違う。

よくある誤解・注意粒界は一律に悪いものではない。粒界の組成・構造・第二相が機能を決める。

粒成長の経験式

G・G0[m]：平均粒径・初期粒径、n：成長指数、Kg[m^n/s]：係数、t[s]。Gは自由エネルギーのGと別。
成立条件・導出：温度と機構が一定の正常粒成長の整理。異常粒成長や相変化を含む領域への一括適合は避ける。
計算・判断例：n=2、G0が無視できる近似では、時間を4倍にするとGは2倍。
数式のLaTeXソースG^n-G_0^n=K_g t

理解確認｜解答を見る前に考える

問19-1：平均粒径2 µmが同じでも不良率が違う理由は。
解答・理由を読む少数の異常粗大粒や粒界第二相の分布が違う可能性がある。平均とともに分布の裾や面積率を調べる。
この章の説明に戻る

問19-2：ピン止め粒子が熱処理中に粗大化したら何が起こりうるか。
解答・理由を読む単位体積当たりの有効な障害が減り、粒界移動が進みやすくなる。粒径急増の原因候補となる。
この章の説明に戻る

この章の要点
粒成長は粒界面積を減らす過程である。
正常と異常を分布で見分ける。
粒界制御は強度と輸送特性の両方に効く。

この章を読了として記録
← 第18章
目次へ
第20章 →

第20章　微構造設計
この章の問い：同じ密度でも性能が変わる理由を、複数の構造量で表す。

微構造を数値へ変える

微構造は結晶粒、気孔、第二相、粒界、配向、組成偏析などの空間配置である。粒径だけでなく分布、形、方向性を記録する。気孔率が同じでも、大きな孤立気孔と細かい均一な気孔では強度や光散乱が違う。

開気孔は外部とつながり、閉気孔は孤立している。気孔が連結しているかどうかはガス透過や脱脂に重要で、体積率だけでは分からない。第二相は補強にも欠陥にもなる。熱膨張差は冷却後の残留応力を生み、局所的な引張応力が亀裂を助けることがある。

目標物性から逆算する

透明性を目標にするなら屈折率の空間変動を減らし、気孔、第二相、異方性粒子の粒界散乱を抑える。高熱伝導なら気孔と点欠陥・粒界によるフォノン散乱を減らす。強度なら最大級の欠陥と引張応力、破壊靭性を管理する。密度最大化だけでは目標を代表できない。

観察と統計

研磨面・破面・断面は見える情報が違う。画像の面積率を体積率の推定に使うには代表性と適切な断面採取が必要である。二次元の円相当径は三次元粒径そのものではない。十分な視野を複数位置から取り、セグメンテーションの条件を保存する。

工程条件を変えたら、物性に加えて仲介する微構造を測る。例えば焼結温度で強度が下がったとき、粒成長、残留気孔、相変化を測ることで次の実験が変わる。原因の候補を測定可能な量に置き換えることが設計の出発点である。

よくある誤解・注意「高密度だったので微構造は良好」と結論しない。欠陥の位置・形・最大寸法が残る。

理解確認｜解答を見る前に考える

問20-1：気孔率1%の二つの試料で強度が違うなら何を見るか。
解答・理由を読む最大気孔径、形状、表面との距離、凝集との関係、残留応力を比較する。体積率だけでは応力集中を表せない。
この章の説明に戻る

問20-2：温度と強度の相関を因果へ近づけるには。
解答・理由を読む温度が変える密度・粒径・相・欠陥を測り、候補を分ける対照実験を行う。再現試作で予測した中間構造と強度が変わるか確認する。
この章の説明に戻る

この章の要点
微構造は分布と配置まで含む。
目標物性ごとに必要な構造量が違う。
観察面とサンプリングが推定を左右する。

この章を読了として記録
← 第19章
目次へ
第21章 →

VOLUME 03
第3巻｜機械・熱・電気・光学・磁気

第21章　弾性と機械特性
この章の問い：硬度・弾性率・強度を、試験方法と結びつけて区別する。

変形と破壊は違う

応力は単位面積当たりの内力、ひずみは長さの相対変化である。一軸の小変形弾性域では応力はヤング率Eとひずみの積で表される。ポアソン比は縦方向の伸びに対する横方向の縮みの比であり、三次元の拘束状態を計算するときに必要となる。

弾性率は弾性変形のしにくさ、強度はある試験条件で破壊したときの応力、硬度は押込み等への抵抗である。多孔化で弾性率が下がる一方、最大欠陥が強度を大きく変える。高いEでも強度が低い材料はありうる。

試験片形状を含めて読む

曲げ試験では表面の引張側から破壊することが多く、応力は一様でない。3点曲げと4点曲げでは高応力を受ける体積が違うため、測定強度の単純比較はできない。圧縮では亀裂が開きにくいが、端面摩擦や局所引張も影響する。

ビッカース硬度は圧子荷重と圧痕寸法から求める。荷重による値の変化、亀裂、表面仕上げを確認する。ナノインデンテーションは荷重–変位から接触剛性等を推定するが、圧子先端形状、表面粗さ、クリープ、基板効果が重要である。膜厚の一定割合以下なら常に基板影響ゼロ、とは言えない。

実務でそろえる条件

比較では試料の方向、寸法、表面加工、湿度、試験速度、荷重範囲をそろえる。膜では膜厚と基板を含む試験系として解釈する。破壊した試験片を保存し、強度値と破壊起点をセットにして、平均値の改善が欠陥低減によるものかを確かめる。

よくある誤解・注意硬度が上がっただけでは摺動傷や屈曲割れの改善を保証しない。

混同しやすい機械特性
混同しやすい機械特性指標	問いと単位	
ヤング率	弾性的にどれだけ伸びにくいか。Pa。	
硬度	局所押込み等にどれだけ抵抗するか。試験法・荷重を指定。	
強度	この形状・負荷で何Paに達すると壊れるか。	
破壊靭性	亀裂が進むことへどれだけ抵抗するか。MPa√m。	
耐摩耗性	指定接触条件で材料損失や傷がどれだけ生じるか。	

一軸のHooke則

σ[Pa]：応力、E[Pa]：ヤング率、ε：ひずみ[無次元]。
成立条件・導出：一軸応力・小変形の線形弾性。多軸拘束ではポアソン比等を含む関係を使う。
計算・判断例：E=200 GPa、ε=0.001ならσ=200 MPa。
数式のLaTeXソース\sigma=E\varepsilon
矩形断面の3点曲げ

σf[Pa]：破壊時の最大曲げ応力、F[N]：中央荷重、L[m]：支点間隔、b[m]：幅、h[m]：厚み。
成立条件・導出：単純支持梁・小たわみ・矩形断面の近似。接触応力や大変形は別途確認。
計算・判断例：F=100 N、L=30 mm、b=4 mm、h=3 mmなら125 MPa。厚み誤差は二乗で効く。
数式のLaTeXソース\sigma_f=\frac{3FL}{2bh^2}

理解確認｜解答を見る前に考える

問21-1：E=200 GPa、ひずみ0.001なら一軸弾性応力は。
解答・理由を読む200 MPa。ただしHooke則の範囲内であり、実物がその応力まで破壊しないことを保証しない。
この章の説明に戻る

問21-2：4点曲げが3点曲げより低い強度を示す理由の一つは。
解答・理由を読む4点曲げでは高い引張応力を受ける領域が広く、危険な欠陥を含む確率が高くなるため。加工と治具条件も確認する。
この章の説明に戻る

この章の要点
E・硬度・強度は別の量である。
応力分布と試験体積を考える。
機械試験と破面観察を組み合わせる。

この章を読了として記録
← 第20章
目次へ
第22章 →

第22章　脆性破壊と破壊力学
この章の問い：亀裂の大きさと破壊応力の関係を計算する。

亀裂先端に応力が集まる

欠陥のない結合を一斉に切る理論強度より、実際のセラミックスの強度は低い。亀裂先端で応力が集中し、小さい全体応力でも局所的に結合が切れるためである。Griffithの考え方は、亀裂が進んで解放される弾性エネルギーと、新しい破面をつくるエネルギーの収支を比較する。

線形弾性破壊力学ではモードIの応力拡大係数K_Iが亀裂先端場を表す。K_Iは応力と亀裂寸法の平方根に比例し、形状係数Yを含む。適切な条件下でK_Iが材料の破壊靭性K_ICに達すると不安定破壊が起こる。K_ICの単位はMPa√mで、MPaの強度とは異なる。

計算の使い方

説明用にK_IC=4 MPa√m、Y=1、亀裂寸法a=50 µmとすると破壊応力は約319 MPaである。aが4倍になると約160 MPaへ半減する。ここでaは採用した亀裂モデルの寸法であり、観察した穴径を無条件に代入しない。

R-curveは亀裂進展とともに抵抗が変わる挙動である。ZrO2の応力誘起変態、伸長粒や繊維の架橋、亀裂偏向などは進展抵抗を増しうる。繊維複合体では界面が強すぎると引抜きが働かないこともあり、界面を最大強度にすればよいとは限らない。

評価と限界

切欠き・予亀裂、寸法、安定進展の有無、残留応力によって靭性評価が変わる。圧痕亀裂からの推定値を、すべて標準的なK_ICと同等に扱わない。破壊起点、応力分布、亀裂形状を確認してから計算を逆向きに使う。

よくある誤解・注意大きい亀裂ほど危険だが、位置と方向も重要。圧縮側の欠陥と引張表面の欠陥は同じではない。

亀裂寸法から破壊応力へ

KI[MPa√m]：応力拡大係数、Y：形状係数、σ[MPa]、a[m]：モデルで定義した亀裂寸法。
成立条件・導出：線形弾性・小規模な非線形域。KI=KICとなる条件からσf=KIC/(Y√πa)を得る。
計算・判断例：KIC=4、Y=1、a=50 µmでσf≈319 MPa。a=200 µmでは約160 MPa。
数式のLaTeXソースK_I=Y\sigma\sqrt{\pi a}
エネルギー解放率との接続

G[J/m²]：エネルギー解放率、E′[Pa]：平面応力ならE、平面ひずみならE/(1−ν²)。KはPa√mで代入する。
成立条件・導出：等方線形弾性・純モードI。破壊条件はGが抵抗Gcに達すること。理想GriffithではGc=2γs。
計算・判断例：KとEからエネルギー基準へ換算できる。実セラミックスのGcには散逸機構が含まれ、表面エネルギーだけではない。
数式のLaTeXソースG=\frac{K_I^2}{E^{\prime}}
亀裂が大きいほど低い応力で壊れる：計算例。KIC=4 MPa√m、Y=1、同じ応力状態。横軸は亀裂モデルのaで、気孔の直径をそのまま使うものではない。
試す：亀裂を小さくした効果
線形弾性モードI、K_I=K_ICで瞬間破壊する説明用モデル。実製品の許容応力・寿命ではない。
KIC [MPa√m]亀裂寸法 a [µm]形状係数 Y [無次元]
計算する
値を入力して「計算する」を押してください。
理解確認｜解答を見る前に考える

問22-1：靭性が同じで欠陥寸法が9倍なら破壊応力は。
解答・理由を読むYと応力状態が同じなら1/3。平方根依存なので、粗大欠陥の除去が強度改善に重要となる。
この章の説明に戻る

問22-2：ZrO2が変態すれば必ず強くなるか。
解答・理由を読む亀裂近傍で適切に応力誘起されることが重要。事前の変態や湿熱劣化で亀裂が生じると逆に悪化する。
この章の説明に戻る

この章の要点
破壊はエネルギー収支と亀裂先端場で考える。
強度は欠陥寸法に依存する。
靭性値には試験条件と適用条件がある。

この章を読了として記録
← 第21章
目次へ
第23章 →

第23章　強度の統計と信頼性
この章の問い：平均強度が同じでも、壊れやすさが違う理由を理解する。

最も危険な欠陥が支配する

脆性材料では一つの危険な欠陥から全体が破壊しうる。weakest-linkとは、最も弱い部分が全体を支配する見方である。材料体積や高応力を受ける面積が増えると、危険な欠陥を含む確率が高くなる。

2母数Weibull分布は、破壊確率を応力と特性強度・Weibull係数で表す。係数mが大きいほど同じモデル内で分布が狭い。特性強度σ0では破壊確率が約63.2%となり、平均や保証強度とは違う。表面起点と内部起点が混在する場合、一つの分布で無理に説明しない。

低確率側の外挿に注意する

少数試料からmやσ0を推定すると不確かさが大きい。平均値が高くても、低強度の裾が広ければ使用荷重での信頼性が劣る場合がある。外れ値を除く前に、その試料の破壊起点が製造上意味のある欠陥かを確認する。

応力分布が異なる試験片への換算には有効体積・有効面積の考え方を使う。均一引張の体積則を、曲げや複雑部品へそのまま代入しない。形状、荷重、欠陥母集団が変わればモデルの前提を見直す。

品質への接続

試験片はロット・炉位置・加工条件にまたがって採取する。破面解析で欠陥種を層別し、強度分布と工程因子を対応づける。強度を上げる施策と、粗大欠陥を減らしてばらつきを抑える施策を分けて評価する。

よくある誤解・注意高いmは、それだけで高強度や十分な寿命を意味しない。

2母数Weibull分布

Pf：破壊確率、σ・σ0：同じ単位の応力、m：Weibull係数[無次元]。
成立条件・導出：同じ試験形状・欠陥母集団でのモデル。体積や応力分布の変更には補正が必要。
計算・判断例：σ=σ0でPf=63.2%。m=10、σ/σ0=0.5ならPf≈0.0976%。低確率の外挿を保証しない。
数式のLaTeXソースP_f=1-\exp\left[-\left(\frac{\sigma}{\sigma_0}\right)^m\right]

理解確認｜解答を見る前に考える

問23-1：σ=σ0のとき破壊確率は。
解答・理由を読む1−exp(−1)=約0.632、すなわち63.2%。安全に使える上限を表す値ではない。
この章の説明に戻る

問23-2：最低強度の1本を「異常値」として除いてよいか。
解答・理由を読む測定ミスの証拠がなければ安易に除かない。粗大凝集や加工傷が原因なら、その1本こそ品質課題を示す。
この章の説明に戻る

この章の要点
特性強度と平均は違う。
試験サイズと応力分布が影響する。
低確率の外挿には十分なデータとモデル検証が要る。

この章を読了として記録
← 第22章
目次へ
第24章 →

第24章　摩擦・摩耗・トライボロジー
この章の問い：摺動傷を、摩擦係数や硬度だけで説明しない。

接触中に何が起きるか

摩擦係数は接線力を垂直荷重で割った比である。摩耗は材料が失われる過程で、摩擦が低くても摩耗が大きい場合がある。凝着摩耗は接触点の結合と破断、アブレシブ摩耗は硬い突起や粒子の切削・掘起こし、疲労摩耗は繰返し接触による亀裂発生・剥離を含む。

トライボケミカル反応は、摩擦に伴う新生面、局所発熱、応力、環境が化学反応を促す現象である。生成した反応層や移着膜が保護にも摩耗促進にもなる。相手材、湿度、潤滑、摩耗粉の排出で結果が変わるため、材料固有の一つの数値にはしにくい。

スジ状の傷を切り分ける

スジが見える場合、溝、盛上がり、亀裂、剥離、相手材の付着が候補になる。目視の視認性は深さだけでなく幅、粗さ、散乱、反射干渉でも変わる。光学膜では膜厚や屈折率の変化で色が変わり、材料損失量と目視評価が一致しないこともある。

膜の硬度、靭性、密着、厚み、残留応力、下地の変形を分ける。硬い膜を柔らかい下地に載せると接触で下地がたわみ、膜が引張破壊することがある。表面を硬くするだけでは支持性不足を解消できない。

評価を段階化する

まず同じ荷重・速度・回数・相手材・照明で目視比較し、差が出た試料を顕微鏡と形状測定で調べる。実体を確認してから硬度・断面・表面分析を選ぶ。Archard型の摩耗則は特定機構の整理に有用だが、亀裂支配や反応膜の変化まで一定係数で表せない。

よくある誤解・注意目視で傷が薄くなっても、摩耗量が減ったとはまだ言えない。

スジ状の見え方から測定へ
スジ状の見え方から測定へ候補	見分ける観察	
掘削溝・盛上がり	AFMや段差・形状測定で断面を取る。	
微小亀裂	光学顕微鏡とSEM、断面を観察。	
剥離	段差と欠損部、両破断面、下地の露出を調べる。	
付着・移着膜	表面分析や穏やかな洗浄前後の比較。洗浄自体の影響を確認。	
干渉・散乱変化	角度・照明を固定し、反射スペクトルと粗さを調べる。	

摩擦と摩耗を別に表す

μ：摩擦係数、Ft・FN[N]：接線力・垂直荷重、V[m³]：摩耗体積、L[m]：摺動距離、H[Pa]：硬度、kw：無次元係数。
成立条件・導出：左は比の定義。右はArchard型モデルで、摩耗機構と係数が一定の範囲。
計算・判断例：硬度を2倍にすると右のモデルではVは1/2。ただしkwが変わる亀裂・反応支配では成り立たない。
数式のLaTeXソース\mu=\frac{F_t}{F_N},\qquad V=k_w\frac{F_N L}{H}

理解確認｜解答を見る前に考える

問24-1：スジを消すためにまず硬度測定だけを行うべきか。
解答・理由を読む先に溝・亀裂・付着・剥離のどれかを確認する。機構が異なれば必要な測定も対策も変わる。
この章の説明に戻る

問24-2：摩擦係数が下がったのに摩耗が増える例は。
解答・理由を読む表面に柔らかい低せん断層ができ、摩擦を下げながら消耗する場合。摩擦力と体積損失を別に測る必要がある。
この章の説明に戻る

この章の要点
摩擦と摩耗を分ける。
傷の実体を形状と組成で確かめる。
膜・界面・下地・相手材を一つの接触系として考える。

この章を読了として記録
← 第23章
目次へ
第25章 →

第25章　熱特性
この章の問い：熱を蓄える、伝える、温度が変わる、膨張するを分ける。

四つの熱物性

比熱c_pは単位質量当たりの温度上昇に必要な熱、熱容量は物体全体の値である。熱伝導率kは温度勾配に対して熱流がどれだけ流れるかを表す。熱拡散率αは温度分布が均一化する速さに関係し、kを密度と比熱の積で割った量である。

多くの絶縁セラミックスでは、格子振動の量子であるフォノンが熱を運ぶ。点欠陥、同位体、粒界、気孔などによる散乱が熱輸送を妨げる。AlNやSiCは高熱伝導材料として使われるが、焼結体の値は純度と微構造に強く依存する。

熱膨張差が応力になる

熱膨張係数は温度変化に対する自由な長さ変化の割合である。自由に膨張できれば、それ自体で大きな熱応力は生じない。異材の接合、温度勾配、固定によって変形が拘束されると応力が生じる。温度差だけでなくE、ポアソン比、幾何、熱伝達条件が効く。

熱衝撃は急な温度変化で内部温度差が生じ、熱応力から破壊に至る現象である。熱伝導が高ければ温度差を小さくしやすいが、強度・靭性・膨張係数・形状も重要である。遮熱材では低熱伝導が望ましく、多孔性が意図的に使われる。

評価方法

レーザーフラッシュ等で熱拡散率を測り、密度・比熱と組み合わせて熱伝導率を得る。多層試料では単層モデルの適用を確認する。熱膨張計の測定方向、温度範囲、加熱・冷却差も保存し、相転移や残留応力緩和による非線形変化を見逃さない。

よくある誤解・注意熱伝導率が高いことと、熱容量が大きいことは違う。

熱伝導率と熱拡散率

k[W/(m K)]、α[m²/s]、ρ[kg/m³]、cp[J/(kg K)]。熱収支式とFourier則を組み合わせた関係。
成立条件・導出：同じ温度、対象方向・均質性の条件で評価する。多層・異方性では対応モデルを使う。
計算・判断例：α=5×10⁻⁵、ρ=3200、cp=750ならk=120 W/(m K)。
数式のLaTeXソースk=\alpha\rho c_p
完全拘束した棒の熱応力

σ[Pa]：軸方向応力、E[Pa]、αT[K⁻¹]：線膨張係数、ΔT[K]。引張を正とする。
成立条件・導出：両端の軸方向伸びが0、横方向自由、線形弾性・一様加熱。弾性ひずみと熱ひずみの和を0と置く。
計算・判断例：加熱ΔT>0なら圧縮。自由な棒ならこの拘束条件がないので応力は0。
数式のLaTeXソース\sigma=-E\alpha_T\Delta T

理解確認｜解答を見る前に考える

問25-1：α=5×10⁻⁵ m²/s、ρ=3200 kg/m³、c_p=750 J/(kg K)ならkは。
解答・理由を読む120 W/(m K)。測定温度をそろえ、各値の不確かさも考慮する。
この章の説明に戻る

問25-2：自由な棒を一様に加熱したらEαΔTの応力が生じるか。
解答・理由を読む自由膨張できるなら生じない。その式は拘束条件を置いた近似であり、温度上昇だけで応力は決まらない。
この章の説明に戻る

この章の要点
k=α×密度×比熱で関係を整理する。
熱応力は拘束から生じる。
放熱材と遮熱材では最適微構造が違う。

この章を読了として記録
← 第24章
目次へ
第26章 →

第26章　電気・誘電特性
この章の問い：電流を運ぶ応答と、電荷の偏りによる応答を分ける。

伝導と分極

電子伝導は電子・正孔、イオン伝導はイオンの移動が電流を担う。導電率はキャリア濃度、電荷、移動度に依存する。バンドギャップが大きい材料でも、欠陥、粒界、電極注入によって漏れ電流が増える場合がある。

分極は正負電荷の重心がずれる応答である。電子分極は電子雲、イオン分極は正負イオンの相対変位、配向分極は永久双極子の向きの変化に関係する。固体セラミックスではドメイン壁の移動や界面分極も重要である。配向分極をすべての無機結晶の主要機構と考えない。

周波数で応答が変わる

遅い分極は高周波に追随できない。誘電率の実部は主に蓄積、虚部は損失を表し、損失には伝導の寄与も含まれる。見かけの巨大誘電率が電極や粒界の界面分極に由来する場合もあり、周波数・温度・電極を変えて切り分ける。

MLCCは薄い誘電体層と内部電極を重ねて容量を得る。平行平板近似では容量は面積と誘電率に比例し、層厚に反比例する。ただし薄層化は電場を強くし、欠陥・粗大粒・電極端で絶縁破壊のリスクが増える。BaTiO3系では温度・DCバイアス・時間による容量変化も設計対象となる。

測定条件を読む

抵抗率は試料形状、電極接触、ガード、電圧、待機時間に依存する。インピーダンス測定は周波数応答からバルク・粒界・電極を分ける手がかりになるが、等価回路は一意とは限らない。回路要素の割当てを厚みや電極依存で確かめる。

よくある誤解・注意高誘電率と低漏れ電流は同じ性能ではない。

周波数応答を読む順序
周波数応答を読む順序観察	候補と確認	
低周波だけ大きな誘電率	電極・界面分極。電極と厚みを変更。	
温度で抵抗が大きく変わる	キャリアや移動度、相変化。温度履歴と周波数を確認。	
薄くすると漏れが増える	電場増加・欠陥・界面注入。電圧一定と電場一定を分ける。	
容量が電圧で変化する	誘電率の非線形性やドメイン応答。測定信号とDCバイアスを記録。	

平行平板の容量

C[F]：容量、ε0≈8.854×10⁻¹² F/m、εr：比誘電率、A[m²]：電極面積、d[m]：厚み。
成立条件・導出：電場がほぼ一様、端効果を無視。誘電率は指定した周波数・温度・電場での値。
計算・判断例：εr=1000、A=1 mm²、d=10 µmで約0.885 nF。多数層では電極接続を確認して合成する。
数式のLaTeXソースC=\varepsilon_0\varepsilon_r\frac{A}{d}
キャリアが運ぶ電流

σel[S/m]：導電率、ni[m⁻³]：キャリア濃度、qi[C]：電荷、μi[m²/(V s)]：移動度。応力のσとは別。
成立条件・導出：独立キャリアのドリフト表現。相関・局在・電極分極がある系では有効量として扱う。
計算・判断例：濃度を増やしても移動度が低下すれば導電率は必ずしも上がらない。
数式のLaTeXソース\sigma_{\mathrm{el}}=\sum_i n_i|q_i|\mu_i

理解確認｜解答を見る前に考える

問26-1：厚みを半分にすると容量と電場はどう変わるか。
解答・理由を読む同じ面積・誘電率・印加電圧なら容量も電場も2倍。実際には誘電率の電場依存も確認する。
この章の説明に戻る

問26-2：低周波で誘電率が極端に大きいとき何を疑うか。
解答・理由を読む電極分極、粒界・界面の電荷蓄積、漏れ電流の影響。温度・周波数・電極材料・厚みの依存を調べる。
この章の説明に戻る

この章の要点
伝導と分極を区別する。
誘電率には測定周波数と温度が必要である。
薄層化は容量と信頼性の両方を変える。

この章を読了として記録
← 第25章
目次へ
第27章 →

第27章　圧電・強誘電セラミックス
この章の問い：ドメイン、分極処理、ヒステリシスの関係をつかむ。

二つの電気機械効果

圧電効果は応力によって電気分極が変わる現象、逆圧電効果は電場によってひずみが生じる現象である。圧電性には結晶対称性の条件がある。強誘電体は自発分極を持ち、その向きを電場で反転できる材料であり、単に誘電率が高い材料ではない。

ドメインは分極方向がそろった領域である。未分極処理の多結晶では方向が打ち消し合い、局所的な圧電性があっても巨視的な応答が小さくなりうる。分極処理は電場等でドメインの向きを偏らせ、使用可能な応答を与える。

構造と履歴

BaTiO3では結晶対称性の変化とイオンの相対変位が自発分極に関わる。PZTはPb(Zr,Ti)O3系で、組成と相の関係を利用して電気機械特性を設計する。分極–電場のヒステリシスから残留分極や抗電界を読むが、漏れ電流でもループ状の信号を生む場合がある。

Curie温度を越えると強誘電性が失われる相転移を示す材料がある。使用温度上限はCurie温度だけで決まらず、脱分極、機械荷重、電場、経時変化を含む。ドメイン壁が動きやすいと大きな応答が得られる一方、損失や非線形性も増えることがある。

センサと駆動用途

センサでは電荷感度だけでなく漏れ、入力回路、温度ドリフト、共振を考える。アクチュエータでは変位、発生力、ヒステリシス、疲労、拘束条件を評価する。圧電係数はテンソル量なので、どの方向の電場とひずみを対応させた値かを明示する。

よくある誤解・注意強誘電性は鉄を含むという意味ではない。強磁性との類似から付いた名称である。

一方向の逆圧電応答

S3：3方向ひずみ[無次元]、d33[m/V]：圧電係数、E3[V/m]：3方向電場。
成立条件・導出：応力0、小信号、線形近似。一般にはテンソル式で弾性項等も含む。
計算・判断例：d33=300 pm/V、E3=10⁵ V/mならS3=3×10⁻⁵。長さ1 mmなら自由変位30 nm。
数式のLaTeXソースS_3=d_{33}E_3

理解確認｜解答を見る前に考える

問27-1：分極処理前のPZTで圧電応答が小さい理由は。
解答・理由を読む各ドメイン・結晶粒の応答が巨視的に相殺されるため。材料内部の局所応答が存在しないわけではない。
この章の説明に戻る

問27-2：ヒステリシスループが測れれば強誘電体と断定できるか。
解答・理由を読むできない。漏れ、電荷捕獲、測定回路の影響を除き、分極反転に対応する応答を確認する必要がある。
この章の説明に戻る

この章の要点
強誘電体は反転可能な自発分極を持つ。
分極処理が巨視的応答を整える。
ドメインの動きは感度と損失の双方に関わる。

この章を読了として記録
← 第26章
目次へ
第28章 →

第28章　光学特性
この章の問い：屈折率・吸収・散乱・干渉を区別して光学膜を読む。

光が見る電子応答

複素屈折率の実部nは位相の進み、消衰係数κは吸収による減衰を表す。時間依存の符号規約で複素表示の符号は変わるため、本書では吸収量κを非負とする。電子分極の共鳴や遷移が周波数依存を生み、吸収域から離れていても分散としてnに影響する。

密度が上がると単位体積当たりの分極可能な成分が増え、同一組成・同じ電子状態ではnが増す傾向がある。ただし酸素欠損、相、配向、結合状態も同時に変わるため、nだけから密度を一意に逆算できない。

反射・吸収・散乱

吸収は光エネルギーが物質の励起等に移ること、散乱は伝搬方向が変わることである。直進透過が下がっても、吸収ではなく散乱が増えた可能性がある。積分球を用いた全透過・全反射と通常の測定を比較すると分離の手がかりになる。

気孔や第二相は周囲との屈折率差をつくる。散乱は大きさと波長の比に依存し、単に「気孔が少ない」だけで透明性は保証されない。非立方晶の多結晶では粒ごとの光学異方性による粒界散乱も考える。

AR膜への接続

単層AR膜は、二つの界面の反射波の位相と振幅を調整して反射を減らす。正入射・無吸収の理想モデルで光学膜厚を設計波長の1/4、膜屈折率を入射媒質と基板の屈折率の幾何平均にすると設計波長で反射を打ち消せる。実際のSiO2/Nb2O5多層膜では波長分散、入射角、偏光、基材裏面を含めて計算する。

PETとHCを含む系では厚い層の干渉が分光器の分解能等で平均化されることがある。コヒーレント層とインコヒーレントに扱う層を分け、膜厚・n・κを独立の情報で拘束すると解析の一意性が高まる。

よくある誤解・注意透過率低下をそのまま吸収増加にしない。裏面反射と散乱も収支へ入れる。

単一界面の正入射反射

R：強度反射率[0〜1]、n0・n1：両媒質の屈折率[無次元]。振幅反射係数を二乗する。
成立条件・導出：正入射・無吸収・非磁性・平坦な単一界面。裏面や薄膜干渉を含まない。
計算・判断例：空気1からn=1.5へ入射するとR=0.04=4%。
数式のLaTeXソースR=\left(\frac{n_0-n_1}{n_0+n_1}\right)^2
吸収係数と消衰係数

αabs[m⁻¹]：強度吸収係数、κ：消衰係数、λ0[m]：真空波長。強度はexp(−αabs z)で減衰。
成立条件・導出：均質な媒質内の進行波。測定透過には反射・散乱・干渉も別途含める。
計算・判断例：κ=0.01、λ0=500 nmならαabs≈2.51×10⁵ m⁻¹。
数式のLaTeXソース\alpha_{\mathrm{abs}}=\frac{4\pi\kappa}{\lambda_0}
理想的な単層ARの二条件

d[m]：膜厚、λ0[m]：設計波長、n0・n1・ns：入射媒質・膜・基板の屈折率。
成立条件・導出：正入射・無吸収・設計波長、裏面を除く単層系。前者は位相条件、後者は振幅条件。
計算・判断例：n1=1.46、λ0=550 nmならd≈94.2 nm。ただし空気／n=1.5基板の理想n1は約1.225。
数式のLaTeXソースd=\frac{\lambda_0}{4n_1},\qquad n_1=\sqrt{n_0n_s}
多層光学膜は界面の集合として読む：構成の模式図で膜厚比は実寸ではない。反射は各界面で発生し、薄い層では位相を含めて重ね合わせる。裏面や厚い層の平均化も別途考える。
試す：単層ARの位相条件
d=λ/(4n)。正入射・無吸収の1/4波長膜。振幅条件と裏面反射は別途評価。波長200〜2500 nm、n=1〜5。
設計波長 [nm]膜屈折率 n [無次元]
計算する
値を入力して「計算する」を押してください。
理解確認｜解答を見る前に考える

問28-1：同じ膜でnが上がったら緻密化したと言えるか。
解答・理由を読む候補の一つだが断定できない。相、酸素量、電子状態、解析上の膜厚相関を確認し、XRR等の密度情報と照合する。
この章の説明に戻る

問28-2：550 nm、膜n=1.46の1/4波長厚みは。
解答・理由を読む550/(4×1.46)=約94.2 nm。位相条件の計算であり、そのnが振幅条件を満たすとは限らない。
この章の説明に戻る

この章の要点
nとκの役割を分ける。
気孔と第二相は散乱源になる。
光学膜は位相・振幅・測定条件を同時に扱う。

この章を読了として記録
← 第27章
目次へ
第29章 →

第29章　磁気特性
この章の問い：電子の磁気モーメントと材料全体の磁化を分けて考える。

磁性の種類

磁気モーメントは電子のスピンや軌道運動に由来する。反磁性は印加磁場に逆向きの弱い応答、常磁性は局所モーメントが磁場に沿いやすくなる応答である。強磁性はモーメントが同方向に秩序化し、反強磁性は反対向きに並んで打ち消す。フェリ磁性は反対向きの副格子の大きさが異なり、正味の磁化が残る。

フェライトは代表的な磁性酸化物で、スピネル型では四面体・八面体サイトへの金属イオン分配が重要となる。元素の含有量が同じでも、価数とサイト占有が異なれば交換相互作用と磁化が変わる。

磁区と履歴

磁区は磁化方向がそろった領域であり、全体のエネルギーを下げるため複数の磁区を形成することがある。外部磁場で磁壁が移動したり磁化が回転したりする。磁場を戻しても磁化が残ることがヒステリシスで、残留磁化と保磁力を読み取る。

軟磁性材料は磁化を変えやすく、交流コア等では低損失が重要となる。硬磁性材料は磁化を保持し、永久磁石に使う。フェライトの高い電気抵抗は渦電流損失を抑えるのに役立つが、全損失がゼロになるわけではない。

工程と評価

焼結雰囲気は金属価数、粒径、気孔、粒界抵抗を変える。磁化曲線に加え、使用周波数での透磁率と損失、温度依存を測る。試料形状による反磁場補正や密度換算を確認し、粉末と焼結体を同じ体積磁化で無条件に比較しない。

よくある誤解・注意フェリ磁性と強磁性は正味の磁化がある点で似るが、原子レベルの配列は異なる。

理解確認｜解答を見る前に考える

問29-1：反対方向にスピンが並ぶ材料は必ず磁化0か。
解答・理由を読む副格子のモーメントが等しければ打ち消し合うが、異なればフェリ磁性として正味の磁化が残る。
この章の説明に戻る

問29-2：直流の磁化が良好なら高周波コア性能も良いか。
解答・理由を読む限らない。磁壁応答、共鳴、渦電流、誘電損失などが周波数で変わるため、使用条件で測る必要がある。
この章の説明に戻る

この章の要点
副格子の向きと大きさが磁性を決める。
磁壁の動きが履歴と損失に関わる。
測定周波数・形状・温度を指定する。

この章を読了として記録
← 第28章
目次へ
第30章 →

VOLUME 04
第4巻｜表面・界面・薄膜・分析

第30章　セラミックス表面科学
この章の問い：表面の数nmが、濡れと接合を大きく変える理由を理解する。

表面はバルクと違う
