Repository: TatsuyaOi/my-library

# My Library Inbox更新セット

2026-09-05に `TatsuyaOi/my-library` の実ファイルを確認して作成した更新です。
**GitHubへの書込みは403で拒否され、リモートのブランチ・コミット・PRは作成されていません。**
このセットをローカルまたは書込み可能なCodex環境で適用します。

## 導入

1. ZIPを展開し、`my-library-inbox-update` フォルダを既存my-libraryの直下に置きます。
2. my-libraryを開いたCodexに、同梱の `Codexへの導入指示.md` を渡します。
3. 生成されたPRを確認し、PagesのSourceをGitHub Actionsにしてから自分でマージします。

一括上書きより `apply_update.py` を優先します。既存ファイルが確認時点から変更されていたら停止します。
停止時は無理に進めず、Codexに差分を確認して必要箇所だけ統合させます。

```sh
python my-library-inbox-update/apply_update.py --repo .

File: 71_勉強/02_セラミックス材料工学/セラミックス材料工学_全54章_11B学習版.html (part 2 of 2)
セラミックス材料工学｜全54章・11B学習版
表面原子は隣接原子が少なく、結合の状態やエネルギーが内部と異なる。表面再構成、吸着、反応によってエネルギーを下げる。空気に出した酸化物表面は理想的な清浄結晶面ではなく、水、炭化水素、水酸基などを持つことが多い。

物理吸着は主に比較的弱い相互作用、化学吸着は化学結合形成を伴う吸着として区別する。温度、分圧、表面欠陥で吸着量と寿命が変わる。水酸基は分散剤やカップリング反応の足場にもなるが、吸着水が多いと弱い境界層をつくる場合もある。

接触角をどう解釈するか

接触角は固体・液体・気体の界面エネルギーの釣合いを反映する。Young式は平滑で化学的に均一な理想表面の平衡を仮定する。実際は粗さ、汚染、気孔、液滴の吸収、前進・後退の履歴で変わるため、単一液体の接触角から表面自由エネルギーを一意に決めない。

プラズマ処理は汚染除去、官能基形成、粗化などを起こす。処理が強すぎると高分子下地が損傷し、弱い表面層ができることもある。処理直後の濡れだけでなく、放置後の回復、洗浄後、湿熱後の界面を評価する。

実務で固定する条件

洗浄液、乾燥、保管容器、処理から塗布までの時間を固定する。XPS・FTIRで化学状態、AFMで粗さ、接触角で濡れを見て、密着試験と組み合わせる。接触角が下がったことを、そのまま長期密着の改善と同一視しない。

よくある誤解・注意清浄度、粗さ、化学反応性は別の表面特性である。

理想表面のYoung式

γSV・γSL・γLV[N/m]：固気・固液・液気界面自由エネルギー、θ：液側接触角。
成立条件・導出：平滑・均一・反応や吸液のない平衡表面。接触線方向の力の釣合いから得る。
計算・判断例：一つのθだけで固体表面自由エネルギーの複数成分は一意に求められない。
数式のLaTeXソース\gamma_{SV}=\gamma_{SL}+\gamma_{LV}\cos\theta

理解確認｜解答を見る前に考える

問30-1：接触角が小さくなれば密着は必ず上がるか。
解答・理由を読む濡れ改善は有利な場合があるが、弱い境界層や下地損傷があれば密着は悪化しうる。破壊位置を確認する。
この章の説明に戻る

問30-2：洗浄後すぐと翌日で結果が変わる理由は。
解答・理由を読む再汚染、吸着水、表面基の再配向などが候補。保管条件と時間を実験因子として記録する。
この章の説明に戻る

この章の要点
表面は環境と反応して変わる。
接触角には理想表面の仮定がある。
処理から使用までの時間を管理する。

この章を読了として記録
← 第29章
目次へ
第31章 →

第31章　界面と接合
この章の問い：界面の結合の強さと、剥がそうとする力を分ける。

接合が成立する条件

界面は異なる材料や相が接する領域である。接着には濡れ、化学結合、機械的かみ合い、拡散等が関わる。セラミック／金属では反応層や活性金属による濡れ、セラミック／高分子では表面官能基と高分子側の凝集強度が重要になる。

界面反応層は結合を助ける場合も、脆い層や低強度層をつくる場合もある。拡散層が厚いほど良いわけではない。界面組成と厚み、連続性、気孔を断面分析で確認する。

剥離はエネルギーの競争

残留応力や外力が解放するエネルギーが界面の破壊抵抗を超えると、剥離が進む。熱膨張差による応力は、成膜・硬化・接合温度からの冷却で生じる。薄膜では成長に伴う固有応力も重なるため、熱応力だけでは説明できない。

界面が強くても応力が大きければ剥がれ、界面が弱くても応力が小さければ短期試験を通ることがある。引張密着、剥離、スクラッチ、曲げでは応力モードが違う。試験荷重を純粋な界面結合エネルギーとみなさない。

多層構成での診断

PET／HC／酸化物膜の系では、どの界面か、HC内部か、基材内部かを先に特定する。破断した両面を観察し、元素・化学状態を対応づける。湿熱で剥がれる場合は水の侵入、加水分解、膨潤、応力変化を候補に置き、基材変更だけで化学機構を断定しない。

よくある誤解・注意「密着力」という一語に、界面抵抗・下地強度・残留応力・試験幾何が混ざりやすい。

理解確認｜解答を見る前に考える

問31-1：剥離面が白いので酸化物／HC界面と断定できるか。
解答・理由を読むできない。HC内の凝集破壊や微細空隙でも白化しうる。両面の元素・形状と断面を確認する。
この章の説明に戻る

問31-2：同じ界面でも膜厚が増えると剥がれやすくなる理由は。
解答・理由を読む同じ応力なら膜に蓄えられる弾性エネルギーが一般に厚みとともに増えるため。応力自体の膜厚依存も考慮する。
この章の説明に戻る

この章の要点
結合の強さと剥離駆動力を分ける。
破壊位置を先に確定する。
異材間の熱・吸湿変形差を調べる。

この章を読了として記録
← 第30章
目次へ
第32章 →

第32章　セラミックス薄膜
この章の問い：バルク焼結と薄膜成長で、同じ原理と異なる条件を見分ける。

原子が到着して膜になる

PVDは物理的に供給した原子等を堆積させ、CVDは気体前駆体の化学反応を使う。ALDは理想的には自己制限的な表面反応を繰り返して成長させ、ゾルゲルは液相由来のネットワークを乾燥・熱処理して膜にする。各方式で温度、密着、被覆性、残留物が異なる。

スパッタではイオン衝撃によってターゲットから原子が放出され、気相輸送を経て基板へ到着する。吸着原子の表面移動、核生成、島成長、合体、再配列が膜構造を決める。到着した原子が最安定位置へ十分に移れないと、非晶質や空隙を持つ構造が凍結されうる。

反応性成膜の複数の場所

酸化物膜ではターゲット表面、飛行中、基板表面で反応が起こりうる。その割合は圧力、活性種、滞在時間、衝突、表面状態に依存する。SiやNbが全て完全酸化分子として飛ぶ、あるいは全て未酸化で到着する、と固定しない。

酸素流量を増やすとターゲットの酸化状態が変わり、スパッタ率と酸素消費が変化する。これがヒステリシスと制御の難しさにつながる。圧力を上げると衝突が増え到着エネルギーが下がる傾向があるが、電力・プラズマ・幾何も変わるため膜密度を一変数で予測しない。

ロール成膜との接続

高分子基材では温度上限と冷却ドラムとの接触が重要で、張力は接触・熱伝達・しわ・基材ひずみを同時に変える。ライン速度は膜厚と熱履歴を変える。電力比較では膜厚一定の比較と速度一定の比較を分ける。

SiO2・TiO2・Nb2O5膜は組成、n・κ、応力、粗さ、密度、密着をセットで評価する。バルクの平衡欠陥式は考え方の参考になるが、プラズマ下の非平衡膜へ定量的に直結しない。

よくある誤解・注意放電電力と基板へ入るイオンエネルギーは同じ量ではない。

成膜法の比較
成膜法の比較方法	主な特徴と管理点	
スパッタ／PVD	供給エネルギーと気相衝突、ターゲット状態、基板温度。	
CVD	気相・表面反応、前駆体供給、温度、反応副生成物。	
ALD	逐次表面反応。飽和、パージ、核生成遅れ、不純物。	
ゾルゲル	加水分解・縮合、濡れ、乾燥収縮、残留有機物、熱処理。	

理解確認｜解答を見る前に考える

問32-1：電力を上げてnが増えた原因を一つに決められるか。
解答・理由を読む膜密度、温度、酸化状態、膜厚解析の相関などが候補。膜厚一定条件や基材温度測定を追加して切り分ける。
この章の説明に戻る

問32-2：ライン速度を落として膜質を比較するときの注意は。
解答・理由を読む厚みと熱履歴が同時に変わる。成膜量を調整した比較を追加し、膜厚効果と構造変化を分ける。
この章の説明に戻る

この章の要点
膜成長は供給・表面移動・反応の競争である。
酸化は複数の場所で起こりうる。
ロールでは熱・張力・速度を同時に考える。

この章を読了として記録
← 第31章
目次へ
第33章 →

第33章　X線回折 XRD
この章の問い：ピークの位置・幅・強度から分かることを分ける。

回折条件

原子の周期配列による散乱波が強め合う条件をBragg則で表す。dは面間隔、θはBragg角、測定横軸は通常2θである。同じ波長なら面間隔が増えるとピークは低角側へ動く。複数ピークを照合して相を同定し、重なりや少量相の検出限界を考える。

ピーク強度は相の量だけでなく構造因子、配向、吸収、測定幾何の影響を受ける。ピークシフトは固溶や応力に加え、試料高さのずれ・装置誤差でも生じる。標準試料や複数角度で確認せずに残留応力と断定しない。

幅と結晶子

Scherrer式はサイズによるピーク広がりからコヒーレントに回折する領域の大きさを見積もる。結晶子サイズはSEMの粒子径とは異なる。幅には装置、微小ひずみ、欠陥、重なりも寄与するため、装置補正とプロファイルモデルが必要である［S3］。

βは通常2θ軸上の補正済み幅をラジアンで扱い、θと混同しない。サイズ由来以外の広がりをすべてサイズとみなすと、小さく見積もりやすい。粒径が十分大きく装置幅が支配すると推定感度が低下する。

解析の実務

Rietveld解析は結晶構造モデルから回折パターン全体を計算し、測定へ適合させる。適合度が良いだけで構造が唯一に決まるとは限らない。薄膜ではGI-XRDで表面感度を高めることがあるが、入射角、侵入深さ、配向、基板寄与を検討する。

よくある誤解・注意XRDピークが見えないだけでは完全な非晶質を証明できない。薄膜量・微結晶・検出感度を確認する。

Bragg則

d・λ[mなど同じ長さ単位]、θ：Bragg角、n：回折次数[整数]。ここでnは屈折率ではない。
成立条件・導出：平行面からの散乱波の光路差が波長の整数倍となる条件。測定軸の2θを半分にする。
計算・判断例：λ=0.154 nm、2θ=60°、n=1ならd=0.154 nm。
数式のLaTeXソース2d\sin\theta=n\lambda
Scherrer式

Lc：結晶子の代表長さ、λ：波長[同じ単位]、Ks：形状因子、β：補正済み2θピーク幅[rad]。
成立条件・導出：サイズ広がりが支配的という近似。装置幅・ひずみ・形状・幅定義を確認する。
計算・判断例：Ks=0.9、λ=0.154 nm、β=0.005 rad、θ=30°ならLc≈32.0 nm。粒子径の直接測定ではない。
数式のLaTeXソースL_c=\frac{K_s\lambda}{\beta\cos\theta}

理解確認｜解答を見る前に考える

問33-1：λ=0.154 nm、2θ=60°、一次回折のdは。
解答・理由を読むθ=30°なのでd=0.154/(2×0.5)=0.154 nm。2θをそのままsinへ入れない。
この章の説明に戻る

問33-2：ピークが低角へ動いたら圧縮応力か。
解答・理由を読むまず面間隔が増えたことを意味する。面内応力と面外ひずみの関係は測定方向・弾性定数・拘束で変わり、組成や装置ずれも候補となる。
この章の説明に戻る

この章の要点
位置は面間隔、幅はサイズ・ひずみ等、強度は構造と幾何に依存する。
2θとθを分ける。
結晶子と粒子は同じではない。

この章を読了として記録
← 第32章
目次へ
第34章 →

第34章　電子顕微鏡 SEM・TEM
この章の問い：像のコントラストが何を表すか理解してから寸法を測る。

SEMの信号

SEMは電子線を走査し、試料から出る信号を像にする。二次電子は主に表面形状、反射電子は組成や方位等に敏感である。反射電子像で重い元素が明るく見える傾向はあるが、凹凸や検出器配置も影響する。

加速電圧を高くすると相互作用体積が増える傾向があり、薄膜のEDSには基板信号が混ざりうる。作動距離は検出・分解能・焦点深度に影響する。絶縁材では帯電で明るさや形状が歪み、導電コートが微細構造や元素分析へ影響することもある。

断面と破面

研磨断面は粒径・気孔分布を測りやすいが、粒子の脱落や研磨傷を気孔・クラックと誤認することがある。破面は実際の破壊経路を示すが、粒界破壊と粒内破壊で見える粒径が異なる。複数倍率と複数位置で、全体と局所を往復する。

TEMは薄い試料を透過した電子から内部構造を調べ、電子回折で局所の結晶性・方位を読む。STEMでは細い電子線を走査し、検出角に応じた像や元素分析を得る。高分解能像の縞をそのまま原子の位置とみなすには像形成条件の理解が必要である。

試料作製がつくるもの

FIB加工では損傷、再付着、注入元素、カーテニングが起きうる。電子線でも有機層が損傷する。観察された層が元から存在したかを、別の作製法や低ダメージ条件で確認する。EDSの元素共存だけで化学結合までは決まらない。

よくある誤解・注意きれいな一視野だけを代表像にしない。選んだ位置と除外した像も記録する。

理解確認｜解答を見る前に考える

問34-1：断面の黒い穴が本来の気孔か確かめるには。
解答・理由を読む別断面や作製条件で再現するか、粒子脱落跡や研磨方向との関係を確認する。必要ならCT等と照合する。
この章の説明に戻る

問34-2：100 nm膜のEDSで基板元素が出るのは拡散の証拠か。
解答・理由を読む必ずしもそうではない。相互作用体積が膜より大きければ基板信号が入る。電圧・断面分析・モデルで切り分ける。
この章の説明に戻る

この章の要点
像は検出信号と試料条件の結果である。
EDSは元素、結合状態は別評価が必要。
加工・帯電・照射による偽像を疑う。

この章を読了として記録
← 第33章
目次へ
第35章 →

第35章　表面・化学状態分析
この章の問い：元素組成と化学状態、表面とバルクを混同しない。

XPS／ESCA

XPSとESCAは基本的に同じ分析法を指す。X線で放出される光電子の運動エネルギーから結合エネルギーを求める。元素同定に加え、化学シフトやピーク形状から化学状態の手がかりを得る。検出深さは運動エネルギー、材料、取り出し角等に依存し、固定の一値ではない。

絶縁材の帯電、基準ピークの取り方、バックグラウンド、スピン軌道分裂、フィット拘束が結論を変える。酸化数ごとのピークを増やして適合させればよいわけではない。独立情報と残差を確認し、不確かさを残す。

深さ方向分析の注意

Arイオンスパッタは表面を削れるが、選択スパッタ、還元、混合、粗化を引き起こす。酸化物の低原子価ピークが増えた場合、元の内部状態ではなく分析による変化の可能性がある。角度分解測定、低ダメージ法、未スパッタとの比較で確認する。

AESは表面近傍の元素を高い位置分解能で調べる用途、SIMSは微量元素や深さ分布に強みを持つが、感度は母材で変わる。Ramanは振動と構造、FTIRは結合振動や有機成分、ICPは溶解した試料の元素量を調べる。ICPでは元の位置・化学状態の情報は失われる。

複数法の整合

酸素欠損を疑う膜なら、XPSの金属状態、光学吸収、抵抗、必要に応じたバルク組成を比較する。XPSのO1s高結合エネルギー成分には吸着種や水酸基も寄与するため、単独で酸素空孔ピークと呼ばない。O1sの重なりは分析機器メーカーの解説でも注意されている［S5］。測る仮説を先に書くと、分析の過剰解釈を防げる。

よくある誤解・注意深さプロファイルは、削りながら変化させた試料を測っている可能性がある。

分析の質問を先に決める
分析の質問を先に決める知りたいこと	候補／分からないこと	
結晶相・配向	XRD／非晶質の局所結合を直接すべて決めるものではない。	
元素の位置分布	SEM-EDS、STEM-EDS／元素共存だけでは結合を証明しない。	
表面の化学状態	XPS／バルク全体を代表するとは限らない。	
微量元素・深さ	SIMS／母材効果と標準が定量を左右する。	
振動・官能基	Raman、FTIR／ピーク重なり・測定感度を考慮。	
全体の元素量	ICP／位置と元の酸化数の情報は失う。	

理解確認｜解答を見る前に考える

問35-1：Arスパッタ後にNbの低原子価成分が増えたら何を確認するか。
解答・理由を読むスパッタ誘起還元を疑い、未処理・照射量依存・別手法を比較する。元の深部状態と即断しない。
この章の説明に戻る

問35-2：ICPでAlとSiが検出されたらアルミノシリケートの結合が証明されるか。
解答・理由を読む元素の存在と量は分かるが、相や結合状態は分からない。XRD、固体分光、顕微分析等が必要となる。
この章の説明に戻る

この章の要点
XPSは表面近傍の化学状態を見る。
削り取りが組成・状態を変えうる。
元素量・位置・結合状態は測定法を分ける。

この章を読了として記録
← 第34章
目次へ
第36章 →

第36章　熱・物性評価
この章の問い：一つの測定値へ、複数の物理現象が重なることを理解する。

熱分析を分ける

TGは温度・時間に対する質量変化、DTAは試料と基準の温度差、DSCは熱流差を測る。質量減少は溶媒、吸着水、有機物分解、酸素放出など複数候補がある。発熱は結晶化や酸化などで起こり、TGと同時に見ると解釈が進む。

TMAは所定荷重下の寸法変化を測る。熱膨張、軟化、焼結収縮、応力緩和が重なるため、温度履歴と荷重を明示する。昇温速度を変えたピークシフトは速度論の手がかりだが、試料温度の遅れも確認する。

密度と気孔率

Archimedes法は浮力から体積を求める。多孔体では乾燥質量、飽和した試料の空中質量、水中質量を使い、液が入り込む開気孔を扱う。十分な含浸、付着気泡、液温、表面水の拭取りが重要となる。反応・溶解する試料へ水を無条件に使わない。

相対密度はかさ密度を適切な理論密度で割る。複数相や組成変化があれば理論密度も変わる。100%を超える値は「超緻密化」ではなく、基準密度、質量、体積、含浸、相組成を再確認する。

物性試験を横断する

粗さは測定面積・カットオフ・触針形状、硬度は荷重と表面、曲げは寸法と加工、靭性は亀裂導入法に依存する。試験規格の番号だけでなく実条件を記録し、測定不確かさとロット差を分ける。測定方法の変更前後には同一試料での比較を入れる。

よくある誤解・注意TGの減量やDSCのピークを、温度だけで一つの反応へ割り当てない。

開気孔を含むかさ密度

ρb・ρl：かさ密度・液密度、md：乾燥質量、ms：飽和後空中質量、mi：飽和後液中見かけ質量[同じ質量単位]。
成立条件・導出：開気孔へ十分含浸し、付着気泡と表面余剰液を除く。試料が液と反応しないこと。
計算・判断例：md=10.0 g、ms=10.2 g、mi=7.0 g、ρl=1.0 g/cm³ならρb=3.125 g/cm³。
数式のLaTeXソース\rho_b=\frac{m_d}{m_s-m_i}\rho_l

理解確認｜解答を見る前に考える

問36-1：相対密度102%が出たとき最初に何を確認するか。
解答・理由を読む理論密度の対象相・組成、浮力測定の気泡と含浸、質量と液密度を確認する。誤差や基準の不一致が候補となる。
この章の説明に戻る

問36-2：発熱ピークが出たが質量変化がない。結晶化と断定できるか。
解答・理由を読む有力候補の一つだが断定できない。中断試料のXRDや再加熱時の再現性で相変化を確かめる。
この章の説明に戻る

この章の要点
質量・熱流・寸法は異なる情報である。
密度には体積定義と含浸条件が必要。
物性値には試験条件を添える。

この章を読了として記録
← 第35章
目次へ
第37章 →

VOLUME 05
第5巻｜不良・量産・設計・データ解析

第37章　典型的なセラミックス不良
この章の問い：見えた不良名から、発生工程を即断しない。

症状と機構を分ける

クラック、欠け、反り、剥離、ピンホール、気孔、異物は観察された形態であり、原因名ではない。クラックは乾燥差、脱脂内圧、焼結収縮差、冷却応力、加工のいずれでも生じうる。まず場所、向き、大きさ、頻度、初めて現れる工程を記録する。

密度ムラと組成ムラは局所的な焼結速度を変える。色ムラは組成・欠陥・相の違いに加え、膜厚や表面粗さでも生じる。焼結不足は気孔残存や結合不足、過焼結は粒成長・揮発・変形などを含むが、単に温度が低い・高いという言い換えにしない。

切り分けの軸

原料ロットと設備位置が同時に変わると原因が分からない。良品と不良品を同じ測定条件で比較し、ロット、炉位置、方向、日付で層別する。焼成前から存在した不均一が焼成後に可視化した可能性を考え、中断試料で工程を遡る。

反りは厚み方向の収縮差、支持材との摩擦、温度差、相転移などが候補である。表裏を入れ替える、炉内位置を替える、同じ成形体を別熱履歴で処理するなど、仮説ごとに予測が異なる試験を選ぶ。

対策を選ぶ

原因候補を列挙した後は、各候補について「正しければ観察されること」「否定できる観察」を書く。全条件を同時変更すると改善しても理由が残らない。工程対策の前後で、中間構造と最終不良率の両方が変わったか確かめる。

よくある誤解・注意焼結後に見つかった不良が、焼結で初めて生じたとは限らない。

不良と遡る工程
不良と遡る工程症状	優先的に比較する情報	
クラック・膨れ	乾燥／脱脂中断試料、ガス、厚み、熱履歴。	
反り	厚み・密度・配向、表裏、支持材、炉位置。	
密度不足・気孔	凝集、充填、収縮曲線、粒界との位置関係。	
色ムラ・膜ムラ	厚み、光学測定条件、相、酸化状態、組成分布。	
強度ばらつき	破壊起点別、加工方向、ロット、試験条件。	

理解確認｜解答を見る前に考える

問37-1：板の反りが炉内位置を変えても同じ方向に出るなら。
解答・理由を読む試料側の厚み方向差や成形配向、支持条件が候補となる。ただし炉内要因を完全否定せず、表裏反転などで追加確認する。
この章の説明に戻る

問37-2：色ムラを見て酸素不足と判断する前に何を測るか。
解答・理由を読む反射・透過スペクトル、膜厚や粗さ、測定角度をそろえる。次に化学状態・組成・相を照合する。
この章の説明に戻る

この章の要点
症状と原因を分ける。
場所・時点・ロットで層別する。
予測の異なる対照試験を選ぶ。

この章を読了として記録
← 第36章
目次へ
第38章 →

第38章　破面解析と故障解析
この章の問い：破壊起点から、欠陥の形成履歴を遡る。

破面を証拠として残す

破面解析は、破壊で生じた模様から起点や進展方向、荷重状況を調べる方法である。NISTのガイドは、セラミックスとガラスの破面を使って原因や荷重条件を検討する実務をまとめている［S2］。回収時に破面同士をこすり合わせず、向き、接触面、破片の対応を保存する。

ミラー領域は起点付近の比較的平滑な領域、ハックルは進展方向の判断に使う筋状の特徴である。ただし材料の粗さや粒径で見え方は異なり、すべてのセラミックスにガラスと同じ明瞭な模様が出るとは限らない。全体を低倍率で見てから候補起点を高倍率で調べる。

起点と原因を分ける

気孔が起点でも、その気孔をつくった原因は凝集、脱泡不足、脱脂ガス、焼結条件など複数ある。加工傷が起点なら加工方向、工具状態、除去量、冷却条件を調べる。使用中の欠陥成長は湿度、温度、応力履歴と対応づける。

破壊応力と欠陥寸法からKを見積もるには、亀裂形状・位置・荷重が必要である。破面で見つけた最大の穴が必ず起点とは限らない。模様の収束、相手破面、応力最大位置の整合を確認する。

根本原因解析

RCAは再発防止に必要な原因を証拠から追う活動である。5Whyは問いを深める補助、FTAはトップ事象をAND・OR関係で分解する方法であり、どちらも証拠の代わりではない。対策は原因の除去、検出、流出防止を分け、再発試験で検証する。

よくある誤解・注意「作業者が注意不足」で解析を止めない。誤りを起こす条件と検出できなかった仕組みを調べる。

理解確認｜解答を見る前に考える

問38-1：破面の最大気孔を見つけたら解析終了か。
解答・理由を読む終了ではない。実際の起点かを進展模様と応力場で確かめ、さらに気孔を生んだ工程を特定する。
この章の説明に戻る

問38-2：5Whyで最後まで説明がつながったら正しいか。
解答・理由を読む論理がつながっていても証拠がなければ仮説である。対照品、再現試験、工程記録で確認する。
この章の説明に戻る

この章の要点
破面は保存して全体から局所へ見る。
起点と起点を形成した原因を区別する。
RCAは仮説を証拠で更新する。

この章を読了として記録
← 第37章
目次へ
第39章 →

第39章　耐久性・信頼性
この章の問い：短時間強度と、長期使用での破壊を区別する。

亀裂はすぐ壊れなくても進む

サブクリティカルクラック成長は、瞬間破壊の限界より小さい駆動力でも亀裂が徐々に進む現象である。水分が亀裂先端の結合切断を助ける場合があり、一定荷重で時間後に壊れる静的疲労として現れる。動的疲労試験は荷重速度を変えて環境依存の成長を評価する方法の一つである。

亀裂成長速度をKのべき乗等で近似することがあるが、閾値や環境、反応機構によって適用域がある。室温の短時間曲げ強度をそのまま高温・湿潤環境の寿命へ変換しない。

複数の劣化機構

高温ではクリープ、粒界ガラス相の軟化、酸化、揮発が問題になる。湿熱では界面劣化やZrO2の低温劣化などが起こりうる。熱サイクルは膨張差による繰返し応力、熱衝撃は急な温度分布による応力を重視する。化学腐食は表面組成と欠陥を変え、後の機械強度へ影響する。

加速試験を設計する

温度、湿度、応力を強めれば速く劣化するとは限らず、実使用と別の機構を誘発する可能性がある。複数の加速条件で劣化形態を確認し、同じ機構の範囲でモデル化する。未破壊試料は打切りデータとして扱い、寿命を0や試験終了時刻へ置換しない。

評価は破壊の有無だけでなく、相、亀裂、抵抗、密着などの前兆を測る。寿命予測にはモデル、パラメータの不確かさ、適用温度・応力域を添え、製品の保証値とは分ける。

よくある誤解・注意高温試験の合格が、そのまま低温湿潤での安全を保証するわけではない。

理解確認｜解答を見る前に考える

問39-1：85℃85%RHで劣化しなければすべての環境に耐えるか。
解答・理由を読むその条件と時間の範囲の結果である。熱衝撃、薬液、応力負荷、別温度の劣化機構は別に評価する。
この章の説明に戻る

問39-2：加速温度を上げたら破壊モードが変わった。寿命換算へ使えるか。
解答・理由を読む同一機構のモデルへそのまま混ぜない。機構が変わる境界を確認し、実使用を代表する領域で評価する。
この章の説明に戻る

この章の要点
時間依存の亀裂成長がある。
劣化機構をそろえて加速する。
打切りと不確かさを含めて寿命を扱う。

この章を読了として記録
← 第38章
目次へ
第40章 →

第40章　セラミックス加工
この章の問い：最終加工が、焼結で得た強度を失わせる理由を説明する。

形状精度と損傷の両立

研削は砥粒による材料除去、研磨やラッピングはより小さい除去で表面精度を整える工程である。脆い材料では砥粒下の局所応力で微小亀裂が生じ、それが表面下に残る。表面が鏡面でも、下に損傷層が残る場合がある。

延性モードの除去は、局所的な切込みを十分小さくして脆性破壊を抑える考え方である。ただし臨界条件は材料、工具、速度、環境に依存する。加工能率と損傷のトレードオフを、粗さだけでなく残留強度で評価する。

各方式の注意

CMPは化学反応と機械作用を組み合わせ、反応層の生成・除去を制御する。スラリー凝集はスクラッチの原因となる。ダイシングは端面欠けと刃の状態、穴加工は出口欠けと支持、レーザー加工は熱影響、再凝固、残留応力を確認する。

加工傷に対して引張応力がどの方向に働くかで強度は変わる。比較試験では加工方向をそろえる。角の面取りは端部の応力集中や欠けを減らせるが、形状公差や接触機能と両立させる。

工程を検証する

粗加工後、仕上げ後、洗浄後に表面と断面を観察し、除去量が損傷深さを上回るか確認する。工具ロット、摩耗、冷却液、振動、送りを記録する。外観合格と機械特性合格を分け、加工前後の破壊起点の変化を調べる。

よくある誤解・注意Raが小さいだけで高強度とは限らない。粗さと深い亀裂は別に測る。

理解確認｜解答を見る前に考える

問40-1：鏡面研磨で強度が上がらなかった理由の候補は。
解答・理由を読む粗加工の深い亀裂が除去されていない、端部欠陥が支配する、別の内部欠陥が支配するなど。破面で確認する。
この章の説明に戻る

問40-2：レーザー加工の寸法精度だけで採用してよいか。
解答・理由を読む熱影響層、クラック、残留応力、使用中強度を確認する。加工速度が良くても耐久性が不足する場合がある。
この章の説明に戻る

この章の要点
加工は形だけでなく欠陥をつくる。
表面下損傷を考える。
加工方向・工具状態・除去履歴を管理する。

この章を読了として記録
← 第39章
目次へ
第41章 →

第41章　量産プロセスと工程設計
この章の問い：ラボの設定値をコピーしても同じ材料にならない理由を理解する。

スケールが変えるもの

量産では混合槽の体積、伝熱面積、搬送距離、装入量、炉内流れが変わる。攪拌回転数が同じでもせん断・循環・発熱は同じでなく、炉の設定温度が同じでも試料温度は異なる。相似にすべき現象を先に選ぶ。

原料ロット、保管湿度、混合時間、成形機の摩擦、治具の劣化が積み重なる。大型化すると乾燥・脱脂の排出距離が増し、熱容量も増えるため中心部の履歴が遅れる。小片で成功した急速加熱を、そのまま厚物へ拡大しない。

炉と搬送の分布

炉内温度・雰囲気分布は空炉と満載で変わる。酸素消費や分解ガスの発生により局所雰囲気も変化する。位置別の試料温度、密度、色、寸法を対応づけて工程窓を決める。搬送中の振動や接触も欠け・汚染の原因になりうる。

タクトタイムは工程が製品を出す周期、歩留まりは投入に対する良品の割合として定義をそろえる。速い主工程より脱脂・検査・再加工が律速になることもある。再加工を含めた工数と品質への影響を見積もる。

移管の条件

ラボ、パイロット、量産の各段階で中間特性を測る。最終物性だけ一致しても、限界条件で破綻する余裕が違う可能性がある。工程能力の前に安定性を確認し、標準条件に加えて許容変動幅と停止・判定基準を定める。

よくある誤解・注意同じ設定値と同じ実効条件は違う。

理解確認｜解答を見る前に考える

問41-1：大型混合槽でも同じrpmなら分散は同じか。
解答・理由を読む同じではない。翼径、槽形状、循環、単位体積当たり動力、温度が変わる。粒度とレオロジーで状態を確認する。
この章の説明に戻る

問41-2：空炉温度分布が良ければ量産で均一に焼けるか。
解答・理由を読む満載時の熱容量・遮蔽・ガス発生で変わる。実際の装入条件で試料温度と品質分布を確認する。
この章の説明に戻る

この章の要点
スケールは輸送と分布を変える。
満載時の試料条件を測る。
工程窓と中間品質を含めて移管する。

この章を読了として記録
← 第40章
目次へ
第42章 →

第42章　品質管理
この章の問い：規格内かどうかと、工程が安定しているかを分ける。

品質を測れる量へ変える

CTQは顧客要求に直結する重要品質特性である。「高品質」を膜厚、強度下限、反射率、異物数等へ変換し、測定方法と判定条件を定める。SPCは時系列で工程の変化を検出する考え方で、管理図の限界線は顧客規格線とは違う。

工程が不安定なら、過去データの平均・標準偏差を将来へそのまま外挿できない。Cpは規格幅に対するばらつき、Cpkは平均の偏りも含めた余裕を表す。通常の解釈には安定した工程と分布仮定が必要で、NISTも管理状態と規格の比較として工程能力を説明している［S4］。

測定系も工程である

MSAは測定システム解析で、Gauge R&Rは繰返し性と再現性を調べる。試料間差、評価者差、装置差、日差を分ける。目視の段階評価なら連続値のR&Rだけでなく、評価者内・間一致、基準試料との一致、判定境界を確認する。

FMEAは故障モード、影響、原因、管理を事前に整理する。点数の積だけで優先順位を機械的に決めず、重大性と検出困難性を確認する。トレーサビリティでは製品から原料、設備、処理履歴、測定条件へ戻れるようにする。

変更を管理する

分散剤、原料メーカー、炉治具、測定装置を替えたら、影響する中間特性を定めて比較する。仕様書の数値が同じでも同等性は自動的に成立しない。工程のばらつきと測定のばらつきを分けてから対策を決める。

よくある誤解・注意Cpkだけで工程を評価しない。時系列、分布、測定誤差、標本数が前提にある。

工程能力指数

USL・LSL：規格上限・下限、s：工程内の標準偏差推定値[すべて同じ単位]。Cpは無次元。
成立条件・導出：安定した工程を基本とする。正規分布を前提に不良率と結びつける際は分布を確認する。
計算・判断例：上限11、下限9、s=0.2ならCp≈1.67。平均位置は評価していない。
数式のLaTeXソースC_p=\frac{USL-LSL}{6s}
平均の偏りを含めた余裕

xの上のバー：工程平均。他の記号はCpと同じ。最も近い規格までの距離を3sで割る。
成立条件・導出：安定性、標本数、測定ばらつき、分布を確認。平均が規格外なら負になることがある。
計算・判断例：上限11、下限9、平均10.2、s=0.2ならCpk≈1.33。
数式のLaTeXソースC_{pk}=\min\left(\frac{USL-\bar x}{3s},\frac{\bar x-LSL}{3s}\right)

理解確認｜解答を見る前に考える

問42-1：規格10±1、平均10.2、標準偏差0.2ならCpとCpkは。
解答・理由を読むCp=2/(6×0.2)=1.67、Cpk=min(0.8,1.2)/(3×0.2)=1.33。安定性と分布仮定を確認して解釈する。
この章の説明に戻る

問42-2：目視判定が人によって変わるとき最初の対策は。
解答・理由を読む同じ試料を順序を変えて複数回評価し、評価者内・間の揺らぎを確認する。照明・角度・基準画像・境界例を標準化する。
この章の説明に戻る

この章の要点
規格と管理限界は別である。
測定系の揺らぎを先に把握する。
変更前後の同等性を証拠で確認する。

この章を読了として記録
← 第41章
目次へ
第43章 →

第43章　材料設計の基本思想
この章の問い：目標性能から組成と工程へ、検証可能な仮説で戻る。

因果の段階を分ける

材料設計は組成→工程→構造→物性→使用性能の関係を組み立てる活動である。物性は測定条件での応答、使用性能は部品として環境・形状・荷重の中で要求を満たすことを指す。高強度の試験片が、そのまま高信頼性の接合部品になるわけではない。

ドーパントは主に固溶や欠陥状態を変え、添加剤は広く工程や組織へ作用する成分、焼結助剤は焼結を助ける成分として整理する。ただし一つの物質が複数の役割を持ち、最終粒界へ残ることもある。

トレードオフを明示する

粒径を小さくしても粒界散乱で熱伝導が下がる場合がある。助剤で緻密化しても残留相が高温強度を下げうる。気孔は構造強度や透明性には不利でも、フィルターや遮熱では有効である。単一特性の最大化でなく、制約条件を満たす範囲を探す。

目標を数値と測定条件で置き、必要な微構造を仮定し、それを変える組成・工程因子を選ぶ。候補ごとに期待する中間変化と副作用を書く。結果が予想と逆なら、中間構造が変わらなかったのか、構造と物性の仮説が違ったのかを分ける。

実務の設計表

実験表には「因子」「変わると予想する構造」「物性への予測」「反証する測定」「副作用」を並べる。例えばAlNの熱伝導なら酸素量、粒界相、気孔を別々の候補にし、密度だけで評価を終えない。複数性能が競合する場合はParetoの候補を残す。

よくある誤解・注意改善した条件が、想定した機構で改善したとは限らない。

理解確認｜解答を見る前に考える

問43-1：添加剤で強度が上がった。次に何を測るか。
解答・理由を読む密度、粒径、相、欠陥起点、粒界状態を調べ、緻密化か靭性変化か欠陥低減かを区別する。
この章の説明に戻る

問43-2：高熱伝導と高強度が両立しない候補は捨てるべきか。
解答・理由を読む要求下限と用途を確認する。互いに優劣が入れ替わるPareto候補として残し、部品条件で判断する。
この章の説明に戻る

この章の要点
使用条件から目標を決める。
中間構造を測って因果を確かめる。
トレードオフを隠さず候補を比較する。

この章を読了として記録
← 第42章
目次へ
第44章 →

第44章　実験計画法 DOE
この章の問い：少ない実験でも、主効果と交互作用を区別する。

因子を独立に振る

因子は変更する条件、水準はその値、応答は測定結果である。OFATは一度に一因子を変える方法で、単純な局所探索には使えるが、因子の組合せ効果を見逃す。交互作用とは、一つの因子の効果が他の因子の水準によって変わることである。

温度と助剤量を2水準ずつの4条件で試すと、それぞれの平均的な主効果と交互作用を比較できる。ただし各1回だけでは誤差評価が弱い。測定の繰返しと独立した調液・成形・焼成の反復を区別し、どのばらつきを推定しているか明確にする。

実験順序と解析

ランダム化は時間ドリフトとの交絡を減らす。日や原料ロットはブロック因子として扱える。炉温は容易に変えにくいため、全試料が完全独立にランダム化できるとは限らず、分割実験の構造を解析へ反映する。

分散分析は効果と残差を比較する枠組みで、p値だけで実務上の重要性は決まらない。効果量、信頼区間、残差、モデルの妥当性を確認する。応答曲面は曲率を表せるが、学習範囲外への外挿は危険である。

探索から頑健性へ

パラメータスイープは条件を系統的に走査する方法で、数が多くても反復がなければ誤差は分かりにくい。スクリーニング後は有望領域を細かく調べ、中心点で曲率、独立反復で再現性を確認する。最後は原料や温度の揺らぎを加えて頑健な条件域を選ぶ。

よくある誤解・注意同じ焼成品から10片切り出しても、独立焼成10回の再現性を測ったことにはならない。

2×2の説明用実験と交互作用
2×2の説明用実験と交互作用条件	仮想応答：相対密度 [%]	
低温・低助剤	90	
高温・低助剤	92	
低温・高助剤	91	
高温・高助剤	99	

主効果と交互作用を手計算する
温度の主効果は、高温平均(92+99)/2から低温平均(90+91)/2を引いて+5ポイント。助剤の主効果は(91+99)/2−(90+92)/2=+4ポイント。
温度効果の差は8−2=6ポイント。±1符号化モデルの交互作用係数βABは6/4=1.5ポイントとなる。効果の差と回帰係数は同じ数値ではない。この4条件を各1回だけ測った飽和モデルでは、独立した誤差自由度がない。反復を追加して確からしさを評価する。

二因子の交互作用を含むモデル

y：応答、xA・xB：±1へ符号化した因子、β：係数、ε：誤差。βは応答と同じ単位。
成立条件・導出：二水準の局所モデル。温度を変える効果がxBで異なる場合、βABがその変化を表す。
計算・判断例：交互作用項があると、一因子だけの最適水準は他方の水準で変わりうる。
数式のLaTeXソースy=\beta_0+\beta_A x_A+\beta_B x_B+\beta_{AB}x_Ax_B+\epsilon
傾きの違いが交互作用を示す：上の2×2表から描いた説明用データ。温度の効果は低助剤で+2、高助剤で+8ポイント。反復がなければ差の不確かさは判断できない。

理解確認｜解答を見る前に考える

問44-1：温度効果が低助剤で+2、高助剤で+8なら何が示唆されるか。
解答・理由を読む温度の効果が助剤量に依存する交互作用がある。測定誤差と反復で差の確からしさも評価する。
この章の説明に戻る

問44-2：条件Aを月曜、Bを金曜にまとめて実験する問題は。
解答・理由を読む条件と曜日・装置状態が交絡する。ランダム化やブロック化、基準条件の反復で切り分ける。
この章の説明に戻る

この章の要点
交互作用は組合せ効果である。
実験単位と反復を定義する。
最適点だけでなく変動に強い領域を選ぶ。

この章を読了として記録
← 第43章
目次へ
第45章 →

第45章　データ解析と材料インフォマティクス
この章の問い：予測精度と、材料を改善できる知識を分ける。

解析前にデータを整える

材料データには配合、工程、ロット、設備、試料位置、測定条件、失敗試料も必要である。単位と乾燥基準、欠測理由、検出限界以下、打切りをそろえる。欠測を0に置き換えると物理的意味が変わる場合がある。

相関は二つの量が共に変わること、因果はある介入が結果を変える関係である。焼結温度と強度が相関しても、ロットや密度が交絡・仲介する可能性がある。回帰係数をそのまま機構の強さとみなさない。

次元削減と予測

主成分分析は変動の大きい方向へ特徴をまとめる。尺度の大きい変数が支配しないよう標準化を検討するが、主成分が必ず物理機構に対応するとは限らない。クラスタリングは似たデータを分ける探索で、分類の正解を自動的に与えるものではない。

機械学習では試料ロットや工程日をまたいだ検証が重要である。同一試料の複数測定を訓練とテストに分けると情報漏洩が起き、精度が過大になる。前処理や特徴選択も訓練側で決める。単純な回帰や平均予測を基準にして、複雑化の価値を確かめる。

次の実験を選ぶ

ベイズ最適化は予測平均と不確かさを使って次の条件を選び、探索と改善を両立する。安全・設備・相安定性などの制約を入れ、提案条件が実行可能か確認する。AIが提案した説明は仮説として扱い、原データと実験で検証する。

よくある誤解・注意精度の高いモデルでも、未知組成や別設備で正しく働くとは限らない。

理解確認｜解答を見る前に考える

問45-1：同じ試料の測定1回目を学習、2回目をテストに使う問題は。
解答・理由を読む試料固有の情報が両方に入り、未知試料への性能を過大評価しやすい。試料・ロット単位で分割する。
この章の説明に戻る

問45-2：AIが「高温ほど良い」と学習したら温度を上げ続けてよいか。
解答・理由を読む学習範囲外は保証されない。過焼結、揮発、相変化を考え、制約付きの確認実験を行う。
この章の説明に戻る

この章の要点
データの単位・履歴・失敗を残す。
ロットを分けて検証する。
予測と因果を混同しない。

この章を読了として記録
← 第44章
目次へ
第46章 →

第46章　シミュレーション・計算材料科学
この章の問い：長さと時間の尺度に合うモデルを選ぶ。

原子から部品まで

第一原理計算は電子状態から物性やエネルギーを評価する。DFTは電子密度を基本変数とする枠組みで、交換相関汎関数、欠陥セル、電荷補正等の選択が結果に影響する。計算したバンドギャップを測定値と同じ精度で扱うには手法の限界を確認する。

分子動力学は原子の運動を追い、拡散や界面の挙動を調べる。計算できる時間・サイズと、原子間ポテンシャルの適用範囲に限界がある。実験の長時間焼結を直接すべて追えるわけではない。

中間尺度と連続体

CALPHADは熱力学モデルとデータから相平衡等を計算する。データベースが含まない組成や相には不確かさがある。Phase-field法は界面を連続的な場で表し、粒成長や相分離を扱うが、界面移動度などの入力が必要である。

FEMは領域を分割し、熱伝導、応力、変形等の場を近似する。境界条件、接触、メッシュ、温度依存物性が解を左右する。鋭い角の最大応力がメッシュ細分化で増え続ける場合、特異性と実際の丸み・欠陥尺度を考える。

実験と往復する

光学シミュレーションはn・κ・膜厚から反射透過を予測する。測定と合うパラメータが複数ある場合、独立した膜厚・密度情報で拘束する。モデルは検証用データへ予測し、合わせ込みに使ったデータと分ける。感度解析で結論を左右する入力を特定し、そこを優先測定する。

よくある誤解・注意実測に一度合ったことと、未知条件へ予測できることは違う。

計算手法の役割
計算手法の役割手法	主対象／重要な限界	
DFT	電子・欠陥のエネルギー／汎関数とモデルセル。	
分子動力学	原子運動／ポテンシャルと計算時間。	
CALPHAD	相平衡／データベースの範囲。	
Phase-field	組織変化／界面エネルギーと移動度。	
FEM	部品の温度・応力／境界条件と材料則。	
薄膜光学計算	反射・透過／n・κ・膜厚・コヒーレンス。	

理解確認｜解答を見る前に考える

問46-1：FEMでメッシュを細かくすると角の最大応力が増え続ける場合は。
解答・理由を読む特異点の可能性がある。実際の角半径、接触、評価距離を考え、最大一点の数値だけで破壊を判定しない。
この章の説明に戻る

問46-2：反射率だけで膜厚と屈折率が一意に決まるか。
解答・理由を読む一般には相関や複数解がありうる。透過、角度、偏光、独立膜厚等を追加して識別性を高める。
この章の説明に戻る

この章の要点
対象尺度にモデルを合わせる。
境界条件と入力値が結果を支配する。
校正と検証を別データで行う。

この章を読了として記録
← 第45章
目次へ
第47章 →

VOLUME 06
第6巻｜代表材料と統合ケース

第47章　Al2O3：強度と絶縁性を設計する
この章の問い：高純度化・微粉化・助剤が、どこへ効くかを分ける。

構造と用途

α-Al2O3はコランダム構造を持ち、硬度、耐摩耗性、絶縁性、化学安定性を利用する。ただし純度表示だけでは材料品質を決められない。残留気孔、粒界ガラス相、粗大粒、加工傷が性能に関わる。単結晶サファイアと多結晶焼結体は同じ化学式でも光学・機械特性の方向性が異なる。

粉体から焼結体まで

微粉体は緻密化を促す一方、凝集や吸着成分の管理が必要になる。強い凝集体が残ると局所的に先に焼結し、周囲との収縮差や大きな気孔をつくりうる。高成形密度だけでなく顆粒の崩れ方と密度均一性を確認する。

MgOの少量添加は条件によって粒成長制御に利用される。固溶・偏析・第二相の形成など、組成と熱履歴で作用が変わるため、「MgOを入れれば異常粒成長が必ず止まる」としない。SiやCa等の不純物との組合せも粒界状態を変える。

開発ケース

高強度化を狙うなら、原料ロットを固定して分散・成形条件を先に整え、焼結温度を変えて密度と粒径を同時に測る。強度上昇が飽和したら、破面で起点が気孔から加工傷へ変わったかを見る。起点が加工傷なら、さらに高温にしても本質的な改善にならない。

絶縁基板では強度に加え、電気抵抗、表面汚染、寸法、熱伝導を評価する。高純度化で粒界液相が減ると緻密化が難しくなる可能性があり、粉体や加圧焼結など別の手段を検討する。

よくある誤解・注意高純度・高密度・細粒は別の品質軸で、どれか一つで十分ではない。

理解確認｜解答を見る前に考える

問47-1：温度を上げて密度が増えたのに強度が下がる理由は。
解答・理由を読む粗大粒、異常粒成長、加工感受性、残留応力などが候補。密度だけでなく分布と起点を比較する。
この章の説明に戻る

問47-2：破壊起点が内部凝集から端面傷に変わったら次の重点は。
解答・理由を読む端面加工と面取り、傷深さ、荷重方向の管理へ移す。原料改善が別の限界因子を顕在化させた可能性がある。
この章の説明に戻る

この章の要点
Al2O3は粒界と粗大欠陥の制御が重要。
MgO効果は条件依存。
破壊起点に合わせて工程を改善する。

この章を読了として記録
← 第46章
目次へ
第48章 →

第48章　ZrO2：変態強化とイオン伝導
この章の問い：強靭なジルコニアと、電解質用YSZの設計を区別する。

相を安定化する

純ZrO2は温度によって構造が変わり、正方晶から単斜晶への変態は体積膨張を伴う。Y2O3等の添加、粒径、応力で相の安定性を調整できる。部分安定化や正方晶多結晶等の区分は、添加剤と相構成に基づいて使う。

変態強化は、亀裂先端の応力によって準安定正方晶が変態し、亀裂進展へ抵抗を与える機構である。安定すぎると変態しにくく、不安定すぎると加工・保管・使用中に先に変態してしまう。靭性最大化は安定性の適切な窓を探す問題になる。

YSZのもう一つの機能

Y3+の置換に伴う酸素空孔は酸素イオンが移動する経路を与える。SOFCの電解質ではイオン伝導と低い電子漏れ、ガスを通さない緻密性が必要である。酸素センサでは酸素分圧差に対応する起電力を利用するが、電極反応と温度も重要となる。

変態強化に適した組成・粒径と、イオン伝導や相安定性に適した条件は同じとは限らない。YSZという名称だけで材料を指定せず、Y2O3量の基準、相、粒径、用途を記載する。

劣化評価

LTDは湿潤等の条件で進む低温劣化を指し、変態、表面荒れ、微小亀裂が問題となりうる。組成、粒径、残留応力、表面加工で感受性が変わる。加速前後の単斜晶率、粗さ、強度を測り、初期の高靭性だけで採用しない。

よくある誤解・注意靭性用の準安定性と、長期相安定性にはトレードオフがある。

理解確認｜解答を見る前に考える

問48-1：安定化剤を増やせば常に靭性が上がるか。
解答・理由を読む増加で正方晶の変態が抑制されると、変態強化が小さくなる場合がある。相安定性と変態能のバランスが必要。
この章の説明に戻る

問48-2：SOFC用YSZで気孔を減らす理由は。
解答・理由を読むガスの混合・漏れを抑え、連続したイオン輸送経路を確保するため。ただし電極の設計では多孔性が必要な場合がある。
この章の説明に戻る

この章の要点
添加剤と粒径で相を制御する。
変態強化とイオン伝導は別の設計目的。
湿熱後の相と機械特性を確かめる。

この章を読了として記録
← 第47章
目次へ
第49章 →

第49章　Si3N4・SiC：共有結合性と難焼結性
この章の問い：高温に強い材料が、なぜ作りにくいかを説明する。

強い結合と物質移動

Si3N4とSiCは方向性のある強い結合を持ち、耐摩耗や高温用途に用いられる。一方、原子の再配列が容易でなく、単純な常圧焼結では十分に緻密化しにくい。高温化だけでは分解・揮発・粗大化が問題になり、助剤や圧力、雰囲気が重要になる。

Si3N4では表面酸化物と助剤から生じる液相を使い、溶解・再析出を通して緻密化と伸長粒形成を制御する。伸長したβ粒は亀裂偏向や架橋に寄与しうるが、粒界相は高温クリープや熱伝導に影響する。窒素雰囲気や圧力は分解抑制とも関係する。

SiCの複数の製法

SiCは積層順序が異なるポリタイプを持つ。焼結助剤を用いた緻密化、反応焼結、気相成長などで組織と残留相が違う。反応焼結で残るSi等は熱・化学・高温機械特性を変えるため、SiC含有率だけでは比較できない。

熱伝導は格子欠陥、不純物、粒界、気孔に敏感で、単結晶や高純度材の値を一般の焼結材へ流用しない。SiCが酸化して形成する表面層の保護性も温度と環境に依存する。

設計・評価

耐摩耗部材なら硬度・靭性・相手材、熱機械部材なら熱膨張・熱伝導・高温強度を組み合わせる。密度、粒形、粒界相、残留Si、酸素量を測り、室温試験と高温試験で律速因子が変わるか確認する。

よくある誤解・注意助剤で緻密化できても、残った粒界相が使用温度を制限する場合がある。

理解確認｜解答を見る前に考える

問49-1：Si3N4の伸長粒はすべて不良か。
解答・理由を読む適切な分布なら亀裂架橋・偏向に役立つ。過度な粗大化や不均一は欠陥になるので形状と分布を評価する。
この章の説明に戻る

問49-2：二つのSiC材で高温強度が違う理由の候補は。
解答・理由を読む製法による残留Siや粒界相、気孔、欠陥の違い。化学式だけでなく製造履歴と相構成を見る。
この章の説明に戻る

この章の要点
強い共有結合は難焼結性にもつながる。
液相・圧力・雰囲気で製造する。
残留相と粒形が性能を変える。

この章を読了として記録
← 第48章
目次へ
第50章 →

第50章　BaTiO3・PZT：電子機能を組織からつくる
この章の問い：組成・粒径・雰囲気が誘電・圧電機能を変える理由を理解する。

同じ構造型でも役割は違う

BaTiO3とPZTはペロブスカイト系の代表的な機能材料である。BaTiO3は誘電体、PZTは圧電素子等で広く使われるが、用途に応じて組成・ドープ・微構造が調整される。高い応答は結晶内部の分極だけでなく、ドメインや粒界の動きにも関係する。

粒径を小さくすると機械的には有利な面があっても、ドメイン構造や粒界の比率が変わり、誘電率・圧電応答は単調に改善しない。温度、電場、周波数に対する安定性も要求性能に含める。

雰囲気と電極の両立

MLCCでは内部電極と誘電体を一緒に焼くため、電極の酸化抑制と誘電体の還元抑制を両立させる必要がある。酸素空孔や電子が増えると漏れ電流・寿命に影響する。焼結と後処理を一つの欠陥制御履歴として扱う。

PZTでは揮発しやすい成分による組成ずれや第二相形成を管理する。ドナー・アクセプターの添加は欠陥やドメイン壁の動きに影響し、大きな応答と損失・安定性のバランスを変える。添加効果は占有サイトと補償機構を含めて解釈する。

評価する順序

相と組成、密度、粒径、電極状態を確認した上で、誘電率・損失・漏れ、分極、圧電係数を測る。最大値だけでなくDCバイアス、温度サイクル、エージング、機械拘束を含める。測定方向や分極処理条件が違う値を横並びにしない。

よくある誤解・注意高い初期容量や変位だけで、部品としての安定性は決まらない。

理解確認｜解答を見る前に考える

問50-1：MLCCを還元雰囲気で焼けば内部電極だけを守れるか。
解答・理由を読む誘電体も還元され欠陥と漏れが増える可能性がある。材料設計と酸素分圧・後処理を合わせて最適化する。
この章の説明に戻る

問50-2：微粒化で誘電率が下がったら失敗か。
解答・理由を読む要求による。薄層化、信頼性、温度安定性が改善する可能性があるため、部品の総合性能で判断する。
この章の説明に戻る

この章の要点
結晶・ドメイン・粒界が応答をつくる。
電極と母材の雰囲気条件を両立する。
温度・電場・時間の安定性を測る。

この章を読了として記録
← 第49章
目次へ
第51章 →

第51章　SiO2・TiO2・Nb2O5：光学酸化物を比較する
この章の問い：高屈折率化と低吸収化を、別々の目標として扱う。

SiO2のネットワーク

SiO2はSiO4四面体のつながりとして捉えられ、アモルファス膜でも局所結合は保たれる。可視域で比較的低い屈折率と低吸収を利用し、AR膜の低屈折率層に使う。OH、空隙、欠陥、応力で特性が変わるため、化学式がSiO2だから同じnとはいえない。

TiO2とNb2O5

TiO2は高い電子分極応答を利用でき、ルチル・アナターゼ等の相と結晶配向で光学定数が変わる。光触媒性は相だけでなく表面、欠陥、粒径、光源に依存する。高屈折率材料として使う場合には、その表面反応性が周辺有機層へ影響しないかも確認する。

Nb2O5も高屈折率層に用いられ、非晶質膜を含めて相、密度、酸化状態が光学定数を変える。酸素不足は電子状態を変えて吸収や伝導に影響するが、「欠損が増えるほどnが必ず上がる」という単純則にはしない。

三材料を同じ軸で測る

比較では波長、偏光、入射角、膜厚、基板、成膜後履歴をそろえる。nだけでなくκ、応力、粗さ、密着、耐湿熱を並べる。バンドギャップの推定では直接・間接遷移、非晶質の裾、散乱、膜厚誤差が結果を変えるので、一本のTauc直線だけを絶対値としない。

SiO2とNb2O5の界面では、両側の酸化物ネットワークが接続してSi−O−Nbのような架橋環境をつくる可能性がある。ただし界面の相互拡散や反応は条件依存で、界面全体が単一の結合だけで構成されるわけではない。酸素欠損や混合層の有無は別に分析する。

よくある誤解・注意屈折率差の大きさだけで、耐久性の高いAR積層は設計できない。

光学酸化物の比較
光学酸化物の比較材料	強みと検討事項	
SiO2	低n層。OH・空隙・応力・密着を確認。	
TiO2	高n層。相・配向・光反応性・吸収を確認。	
Nb2O5	高n層。酸化状態・密度・κ・応力を確認。	
共通	n・κは波長と成膜条件を指定。固定の材料定数表だけで設計しない。	

理解確認｜解答を見る前に考える

問51-1：高屈折率Nb2O5膜が黒っぽくなった場合の評価は。
解答・理由を読む膜厚と反射・透過・散乱を確認し、吸収κと化学状態・抵抗を測る。緻密化と還元を混同しない。
この章の説明に戻る

問51-2：SiO2/Nb2O5界面には必ず直接Si−Nb結合があるか。
解答・理由を読む必ずではない。酸化物では酸素を介した接続が有力だが、混合・欠損・成膜条件に依存する。結合の存在は測定で確かめる。
この章の説明に戻る

この章の要点
同じ組成でも構造と密度で光学定数が変わる。
n・κ・応力を同時評価する。
界面の結合は成膜条件に依存する。

この章を読了として記録
← 第50章
目次へ
第52章 →

第52章　材料開発の統合ケーススタディ
この章の問い：目標、仮説、測定、判断を一つの実験計画にする。

ケース1：高強度Al2O3

目標を所定の曲げ試験条件での強度下限と低強度側の改善に置く。仮説Aは凝集由来の粗大気孔、Bは過度の粒成長、Cは加工傷である。分散条件と焼結温度を独立に振り、成形密度、気孔分布、粒径、破壊起点を測る。

判断は平均強度だけで行わない。分散改善で粗大気孔が減り、同じ加工条件で低強度の裾も改善すればAを支持する。密度だけ上がり強度が変わらなければ、B・Cや他の欠陥へ進む。Weibull係数の比較は標本数と信頼区間を付ける。

ケース2：高熱伝導AlN

仮説を酸素不純物に由来する格子欠陥、粒界第二相、残留気孔に分ける。原料酸素量、助剤、焼結履歴を記録し、密度・酸素量・相・粒界状態・熱拡散率を測る。助剤で酸素を粒界相へ取り込む効果と、その粒界相自体の熱抵抗を両面から考える。

密度が同じでも熱伝導が違えば、単純な気孔説明だけでは不足する。比熱と密度の換算を確認した上で、格子欠陥や粒界相を調べる。原料の表面酸化、保管、調液中の反応も上流因子となる。

ケース3：透明セラミックス

吸収と散乱を分けるため、直進透過と全透過・全反射を比較する。気孔率だけでなく気孔径、第二相、粒界の屈折率差、光学異方性を調べる。高密度でも非立方晶の無配向多結晶では散乱が残る場合があり、材料系や配向も設計因子になる。

研磨面の粗さが原因なら内部緻密化を進めても直進透過は改善しない。表面処理をそろえた比較で内部と表面の損失を分ける。

ケース4：高屈折率酸化物膜

酸素条件と電力を因子にし、膜厚一定の試料を用意する。n・κ・応力・密度・粗さ・密着を測り、高nかつ低κ、許容応力の領域を選ぶ。履歴によるターゲット状態をそろえ、成膜速度と基材温度を記録する。

nが増えてκも増えた条件は、設計上の高屈折率化として採用できるか別途判断する。多層膜へ組んだ後に反射率・色・湿熱・摺動を確認し、単層の最適条件が積層でも有効か検証する。

よくある誤解・注意ここでのケースは説明用の開発計画であり、実測結果や特定製品の推奨レシピではない。

理解確認｜解答を見る前に考える

問52-1：高密度AlNで熱伝導が低いとき、焼結温度だけ上げるべきか。
解答・理由を読むまず酸素不純物、粒界相、熱物性換算を確認する。高温化で粒界相や組成が悪化する場合もある。
この章の説明に戻る

問52-2：高n膜の最適条件を選ぶとき、最低限併記したい指標は。
解答・理由を読むκ、膜厚、波長、残留応力、密着・耐久性、成膜速度と温度。用途に必要な制約を満たして初めて最適候補となる。
この章の説明に戻る

この章の要点
一つの物性へ複数の仮説を置く。
仮説を分ける測定を先に決める。
単体の改善を最終部品で確認する。

この章を読了として記録
← 第51章
目次へ
第53章 →

第53章　不良解析の統合ケーススタディ
この章の問い：複数の原因候補を、少ない比較で切り分ける。

ケース1：焼結後のクラック

最初にクラック位置・方向・発生率を図面へ記録し、乾燥後と脱脂後の中断試料を観察する。乾燥後に既にあれば、風量・厚み・溶媒・拘束を調べる。脱脂後に初めて出るならガス発生と排出、昇温速度、装入量が候補になる。

焼結後だけに出る場合でも、潜在欠陥の拡大を否定できない。成形密度分布、局所収縮、炉内温度、相転移、支持材摩擦を調べる。成形条件と炉位置を交差させ、試料側と設備側の要因を分離する。表面観察だけで見えない亀裂があることも考える。

ケース2：密度が上がらない

測定法と理論密度を先に確認する。次に原料の相・凝集・粒度、成形体の充填、熱収縮曲線を測る。温度を上げて粒径だけ大きくなるなら、非緻密化経路や気孔の粒内取り残し、閉気孔の内圧が候補である。

中断試料で気孔が粒界につながっているかを観察する。助剤の量だけでなく分布、不純物、雰囲気、反応未完了を確認する。密度が低い原因ごとに、分散、成形、熱履歴、加圧焼結などの優先順位が変わる。

ケース3：強度がばらつく

全試料の破壊起点を分類し、内部気孔、異物、表面傷、端部欠けを分ける。ロット、位置、加工方向、試験順を対応づける。測定治具や寸法入力の誤差も確認する。異なる起点群を一つの平均にすると対策の効果が見えにくい。

再発防止は起点となる欠陥の発生防止と、見逃しを減らす管理を組み合わせる。対策後は同じ条件の試験を繰り返し、低強度側の改善と新しい不良の有無を確認する。

よくある誤解・注意原因候補の表を埋めただけでは解析は終わらない。予測と観察の一致を示す。

理解確認｜解答を見る前に考える

問53-1：脱脂後に亀裂が見えず焼結後に出たら、脱脂原因を除外できるか。
解答・理由を読む完全には除外できない。小さい内部亀裂が見えていなかった可能性がある。断面やCT、脱脂条件の対照で確認する。
この章の説明に戻る

問53-2：密度不足で温度を上げたら粒が粗大化しただけだった。次の観察は。
解答・理由を読む気孔の位置・連結性と粒界、収縮曲線、助剤分布を調べる。物質移動が緻密化へ結びついていない理由を探す。
この章の説明に戻る

この章の要点
発生時点を中断試料で絞る。
測定誤差を先に確認する。
起点別の層別が強度ばらつきを解く。

この章を読了として記録
← 第52章
目次へ
第54章 →

第54章　セラミックス技術者の問題解決フレーム
この章の問い：理論を、次の一回の実験を選ぶために使う。

まず問いを固定する

問題を「良くしたい」から、対象、現象、条件、比較基準、必要な差へ書き換える。例は「同じ膜厚・荷重・回数で、摺動後のスジ視認性を下げる」である。測定した事実と、説明する仮説と、まだ測っていないことを分けて記録する。

原料では組成・純度・粒径・表面、調液では分散・粘度・気泡、成形では密度・厚み・均一性、乾燥脱脂では収縮・ガス・温度履歴、焼結では時間・温度・雰囲気・冷却を確認する。後工程の異常でも上流の不均一が残っていないかを見る。

原因候補を測定へ変える

微構造では粒径・気孔・粒界・第二相・応力、物性では機械・電気・熱・光学を調べる。評価系ではサンプリング・測定条件・判定者差を点検する。全項目を一度に測るのではなく、候補間で予測が最も異なる測定を先に選ぶ。

仮説ごとに「変える因子」「固定する条件」「中間変化」「最終応答」「否定する結果」を書く。例えば粗大凝集が原因なら、解砕で粗大粒の裾が減り、焼結後の大気孔と低強度試料が減ると予測する。強度だけ変わったなら機構の確証はまだ弱い。

判断と記録

実験前に判定基準と次の分岐を決める。結果が曖昧なら測定誤差、試料数、操作の効き具合を見直す。支持された仮説も適用条件を残し、原料・設備が変わったら再確認する。良品と不良品の両方を保存し、再現できる実験記録を整える。

この教科書の到達点は用語の暗記ではなく、どの条件が、どの構造を通して、どの性能を変えたかを説明し、次の検証を選べることである。材料知識を増やすほど、断定を増やすのでなく、必要な比較を具体化できるようになる。

よくある誤解・注意「もっと測る」ではなく、何を区別するための測定かを明記する。

そのまま使える実験設計欄
そのまま使える実験設計欄項目	記入する内容	
目的とCTQ	何を、どの条件で、どこまで改善するか。	
事実と未測定	観察された形態・数値／まだ測っていない事項。	
競合仮説	少なくとも複数候補。各候補が予測する観察。	
操作と固定	因子・水準・試料単位・固定条件・ランダム化。	
中間評価	粒径、気孔、相、化学状態等の必要な量。	
判定と次の一手	効果の大きさ、誤差、否定する結果、次の実験。	

理解確認｜解答を見る前に考える

問54-1：原料変更で不良が消えたとき、原因確定へ何が不足しているか。
解答・理由を読む新旧原料のどの特性が違い、中間構造をどう変えたかの証拠と再現性。ロット・設備・測定条件の交絡も確認する。
この章の説明に戻る

問54-2：読了後に自分のテーマで最初に作るものは。
解答・理由を読む目標、観察事実、三つ程度の競合仮説、仮説を区別する測定、操作因子、固定条件、判定基準をまとめた一枚の実験設計表。
この章の説明に戻る

この章の要点
事実・仮説・未測定を分ける。
因子から中間構造を経て性能を追う。
判定と次の一手を実験前に決める。

この章を読了として記録
← 第53章
目次へ

材料・物性・評価・不良から逆引き

材料から

Al2O35 代表的な結晶構造 ／ 17 焼結の基礎 ／ 19 粒成長と粒界 ／ 47 Al2O3 ／ 52 材料開発の統合ケーススタディ
ZrO2・YSZ5 代表的な結晶構造 ／ 6 固体中の欠陥 ／ 7 欠陥化学と酸素分圧 ／ 22 脆性破壊と破壊力学 ／ 39 耐久性・信頼性 ／ 48 ZrO2
Si3N4・SiC・AlN18 焼結機構と高度焼結 ／ 25 熱特性 ／ 49 Si3N4・SiC ／ 52 材料開発の統合ケーススタディ
BaTiO3・PZT・フェライト26 電気・誘電特性 ／ 27 圧電・強誘電セラミックス ／ 29 磁気特性 ／ 50 BaTiO3・PZT
SiO2・TiO2・Nb2O528 光学特性 ／ 30 セラミックス表面科学 ／ 31 界面と接合 ／ 32 セラミックス薄膜 ／ 51 SiO2・TiO2・Nb2O5

物性から

強度・靭性・ばらつき20 微構造設計 ／ 21 弾性と機械特性 ／ 22 脆性破壊と破壊力学 ／ 23 強度の統計と信頼性 ／ 38 破面解析と故障解析
摩擦・摩耗・摺動傷24 摩擦・摩耗・トライボロジー ／ 30 セラミックス表面科学 ／ 31 界面と接合 ／ 40 セラミックス加工
熱伝導・熱応力25 熱特性 ／ 31 界面と接合 ／ 36 熱・物性評価 ／ 39 耐久性・信頼性
伝導・誘電・圧電6 固体中の欠陥 ／ 7 欠陥化学と酸素分圧 ／ 26 電気・誘電特性 ／ 27 圧電・強誘電セラミックス ／ 50 BaTiO3・PZT
屈折率・吸収・透明性2 原子構造と電子配置 ／ 3 化学結合とセラミックス物性 ／ 28 光学特性 ／ 32 セラミックス薄膜 ／ 51 SiO2・TiO2・Nb2O5 ／ 52 材料開発の統合ケーススタディ

評価から

粒度・BET・分散11 セラミックス粉体 ／ 12 粉体評価技術 ／ 13 界面化学と粉体分散 ／ 14 スラリー設計とレオロジー
XRD・SEM・TEM33 X線回折 XRD ／ 34 電子顕微鏡 SEM・TEM
XPS・FTIR・Raman・ICP35 表面・化学状態分析
熱分析・密度・機械試験21 弾性と機械特性 ／ 22 脆性破壊と破壊力学 ／ 25 熱特性 ／ 36 熱・物性評価
DOE・SPC・機械学習42 品質管理 ／ 44 実験計画法 DOE ／ 45 データ解析と材料インフォマティクス ／ 46 シミュレーション・計算材料科学

不良から

クラック・欠け16 乾燥と脱脂 ／ 22 脆性破壊と破壊力学 ／ 37 典型的なセラミックス不良 ／ 38 破面解析と故障解析 ／ 40 セラミックス加工 ／ 53 不良解析の統合ケーススタディ
反り・剥離15 セラミックス成形 ／ 16 乾燥と脱脂 ／ 20 微構造設計 ／ 31 界面と接合 ／ 37 典型的なセラミックス不良
気孔・密度不足11 セラミックス粉体 ／ 13 界面化学と粉体分散 ／ 15 セラミックス成形 ／ 17 焼結の基礎 ／ 18 焼結機構と高度焼結 ／ 20 微構造設計 ／ 53 不良解析の統合ケーススタディ
色ムラ・酸素不足6 固体中の欠陥 ／ 7 欠陥化学と酸素分圧 ／ 28 光学特性 ／ 32 セラミックス薄膜 ／ 35 表面・化学状態分析 ／ 51 SiO2・TiO2・Nb2O5
異常粒成長・強度ばらつき19 粒成長と粒界 ／ 23 強度の統計と信頼性 ／ 38 破面解析と故障解析 ／ 47 Al2O3 ／ 53 不良解析の統合ケーススタディ

重要用語ミニ辞典
短い定義で思い出し、章へ戻って成立条件と使い方を確認してください。

価電子結合や反応へ主に関わる電子。 第2章へ
酸化数電子を規則で割り振る形式的な電荷の帳簿。 第2章へ
配位数着目原子の周囲の近接原子・イオンの数。 第3章へ
格子と基底並進対称性の点配列と、各点に付属する原子配置。 第4章へ
アモルファス長距離の周期性はないが局所秩序を持つ固体。 第4章へ
多形同じ化学組成で異なる結晶構造を取ること。 第5章へ
点欠陥空孔・格子間・置換など原子スケールの局所的ずれ。 第6章へ
Schottky欠陥組成・電気的中性を保つ空孔の組合せ。 第6章へ
Frenkel欠陥同種イオンの空孔と格子間の対。 第6章へ
電荷補償相対電荷を電子や別の欠陥等で釣り合わせること。 第7章へ
Brouwer図支配欠陥を仮定した濃度と酸素分圧の対数関係図。 第7章へ
化学ポテンシャル成分を微量加えたときの自由エネルギー変化。 第8章へ
活量非理想性を含む有効な濃度。 第8章へ
相分率試料全体に占めるある相の割合。重量・モル・体積を指定。 第9章へ
レバー則二相の量を全体組成と両相組成の収支から求める規則。 第9章へ
拡散係数濃度勾配等に対する物質移動の速さを表す量。単位m²/s。 第10章へ
活性化エネルギー熱活性化過程の温度依存を特徴づけるエネルギー。 第10章へ
凝集体複数の一次粒子が集まったもの。結合の強弱を区別する。 第11章へ
D50指定された累積分布基準で50%に対応する粒径。 第11章へ
BET気体吸着から比表面積を評価する方法。 第12章へ
DLS光の揺らぎから拡散を読み、流体力学径を推定する方法。 第12章へ
ζ電位液中粒子のすべり面付近における電位。 第13章へ
DLVO静電反発とvan der Waals引力を合わせる粒子相互作用モデル。 第13章へ
立体安定化吸着高分子鎖などの重なりを妨げる反発による安定化。 第13章へ
チキソトロピーせん断履歴に伴って構造と粘度が時間依存で変化する性質。 第14章へ
降伏応力流動の開始を特徴づける応力の尺度。 第14章へ
CIP冷間等方圧加圧成形。 第15章へ
毛管圧曲がった液面で生じる界面を挟んだ圧力差。 第16章へ
脱脂成形体の有機成分を分解・除去する工程。 第16章へ
ネック接触した粒子間に成長する結合部。 第17章へ
緻密化気孔体積が減少し相対密度が増えること。 第17章へ
HIP高温等方ガス圧で緻密化等を行う方法。 第18章へ
SPS加圧と通電加熱を利用する焼結法。 第18章へ
Zener pinning第二相粒子によって粒界移動が妨げられること。 第19章へ
開気孔・閉気孔外部に連結した空隙・外部から孤立した空隙。 第20章へ
残留応力外力を除いた後も材料内に残る自己釣合い応力。 第20章へ
ヤング率一軸線形弾性域の応力／ひずみ。 第21章へ
破壊靭性指定条件での亀裂進展抵抗を示す特性。 第22章へ
R-curve亀裂進展量に対して抵抗が変わる曲線。 第22章へ
Weibull係数強度分布の広がりを特徴づける形状パラメータ。 第23章へ
アブレシブ摩耗硬い突起や粒子が材料を掘削・削り取る摩耗。 第24章へ
トライボケミカル反応摩擦と環境が関与して起こる化学反応。 第24章へ
フォノン格子振動を量子として表す概念。 第25章へ
熱拡散率温度分布の均一化する速さに関係する量。 第25章へ
分極正負電荷の分布の偏りによる電気的応答。 第26章へ
誘電損失交流電場への応答でエネルギーが散逸する成分。 第26章へ
ドメイン分極や磁化の方向がそろった領域。 第27章へ
Curie温度強誘電・強磁性等の秩序が変化する代表的な転移温度。 第27章へ
消衰係数κ複素屈折率の吸収を表す成分。 第28章へ
フェリ磁性逆向きの副格子磁化が不等で正味の磁化が残る状態。 第29章へ
接触角固体上の液滴が接触線でつくる液側の角度。 第30章へ
反応性スパッタ反応性ガスとスパッタ供給物の反応を使う成膜。 第32章へ
結晶子コヒーレントに回折する結晶領域。粒子径と区別。 第33章へ
Rietveld解析結晶構造モデルを用いて回折パターン全体へ適合する解析。 第33章へ
EDS特性X線による元素分析。 第34章へ
XPS／ESCA光電子のエネルギーから元素・化学状態を調べる方法。 第35章へ
TG・DSC質量変化・熱流差を調べる熱分析法。 第36章へ
RCA証拠から根本原因を追い、再発防止へつなげる活動。 第38章へ
LTDZrO2等の特定条件での低温劣化。 第39章へ
CTQ顧客要求へ直結する重要品質特性。 第42章へ
Gauge R&R測定の繰返し性・再現性を評価する解析。 第42章へ
交互作用一因子の効果が別の因子の水準で変わること。 第44章へ
情報漏洩検証対象に由来する情報が学習側へ混入すること。 第45章へ
CALPHAD熱力学モデルとデータに基づき相平衡等を計算する方法。 第46章へ
同じ記号を使うときの注意
材料工学では分野ごとに記号が重なります。単位と添字を見て読み分けてください。
記号の読み分け
記号の読み分け記号	この教材での主な意味	
G	自由エネルギー[J]／粒径[m]／エネルギー解放率[J/m²]。	
σ	機械応力[Pa]／導電率[S/m]（σel）。	
α	熱拡散率[m²/s]／熱膨張係数[K⁻¹]（αT）／吸収係数[m⁻¹]（αabs）。	
n	屈折率／粒成長指数／回折次数。キャリア濃度はne等。	
K	平衡定数／応力拡大係数（KI）／係数。単位を必ず確認。	
ρ	密度[kg/m³等]。相対密度ρrは無次元。	

復習と印刷
すべての解答を開く 解答を閉じる
印刷・PDF保存
印刷ボタンは全解答を展開してから印刷します。ブラウザの印刷ダイアログでPDFを選べます。アプリ内プレビューで操作できない場合はHTMLをダウンロードして通常のブラウザで開いてください。
読了チェックは、利用できる場合にこのブラウザ内へ保存します。端末間の同期はありません。閲覧方式によって保存が制限される場合があります。

参考資料と根拠の扱い
章構成は添付「セラミックス材料工学_中級者向け教科書_Work設計書_v1.0.md」、表示設計は添付「学習HTML新規作成_11Bスタイル統合プロンプト_v2.0.md」を基に再構成しました。提供資料は構成設計であり、各科学的主張の原著出典ではありません。
本文は材料工学の標準的な理論を独自に説明し、外部資料を確認できた箇所には対応する参照を付けています。各章の全記述を個別原著で網羅検証した文献レビューではありません。相図の数値境界や材料の保証物性を掲載せず、仮定が明確な計算例を使っています。

S1 Luo et al. (2015), Effects of Surface Diffusion and Heating Rate on First-Stage Sintering That Densifies by Grain-Boundary Diffusion閲覧できた抄録を参照。表面拡散と粒界拡散の連成について。全文を精読したものではない。

S2 G. D. Quinn (2020), NIST Recommended Practice Guide: Fractography of Ceramics and Glasses, 3rd editionNISTの公開書誌・要旨を確認。破面解析の役割と学習先。ガイド全文の転載ではない。

S3 UCL, Crystallite Size and Strain大学教材の検索結果で確認した範囲。本文ページの取得はできず、詳細式の出典として全文確認済みとは扱わない。

S4 NIST/SEMATECH e-Handbook, 6.1.6 What is Process Capability?本文を確認。工程能力の定義、Cp・Cpk、安定性・分布・標本の注意。

S5 Thermo Fisher Scientific, Oxygen — XPS Periodic Table分析機器メーカーの説明を検索結果で確認。O1sの水・有機汚染等による重なりについて。

外部参考リンクは通信が必要です。教材本文・数式・図は外部資産を参照しません。書体は端末の搭載フォントによって変わります。作成日：2026年9月15日。
